Repository: sad-engineer/materials

# materials

`materials` - это пакет Python для работы с базой данных материалов. Пакет предоставляет простой доступ к информации о материалах, включая их характеристики, химический состав, механические и технологические свойства. Основная цель пакета - упростить взаимодействие с базой данных материалов через функции, выполняющие CRUD-операции.

Материал демонстрационный, показывает навыки работы.

## Установка

Для установки пакета `materials` используйте команду:

```sh
pip install git+https://github.com/sad-engineer/materials.git
```

## Клонирование проекта

Для клонирования проекта используйте команду:

```sh
git clone https://github.com/sad-engineer/materials.git
cd materials
```

## Подготовка базы данных

База данных устанавливается вместе с пакетом, и настройка не требуется. Пакет поддерживает базу данных SQLite по умолчанию, но можно указать другой URL базы данных через переменную окружения DATABASE_URL.

## Использование

### Основные операции с материалами

```python
from materials import (
    get_material_by_brand,
    get_all_brands,
    get_brands_by_material_class_index,
    get_material_class_index_by_id
)

# Получение всех брендов
all_brands = get_all_brands()
print("Все доступные бренды:", all_brands)

# Получение информации о конкретном материале
brand = "30ХМА"
material = get_material_by_brand(brand)
if material:
    print(f"Информация о материале {brand}:", material)

# Получение брендов по индексу класса материала
index = 4
brands_by_index = get_brands_by_material_class_index(index)
print(f"Бренды с index_of_material_class = {index}:", brands_by_index)

# Получение информации об индексе класса материала
index_id = 1
material_class = get_material_class_index_by_id(index_id)
if material_class:
    print(f"Информация о классе материала с ID {index_id}:", material_class)
```

### Химический состав и стандарты

```python
from materials import get_chemical_composition_by_brand, get_standard_of_chemical_composition_by_brand

brand = "30ХМА"

# Получение химического состава
chemical_composition = get_chemical_composition_by_brand(brand)
if chemical_composition:
    print(f"Химический состав {brand}: {chemical_composition}")

# Получение стандарта материала
standard = get_standard_of_chemical_composition_by_brand(brand)
if standard:
    print(f"Стандарт для {brand}:", standard)
```

### Механические свойства

```python
from materials import get_mechanical_properties_by_brand

brand = "30ХМА"
mechanical_props = get_mechanical_properties_by_brand(brand)
if mechanical_props:
    print(f"Механические свойства {brand}: {mechanical_props}")
```

### Технологические свойства

```python
from materials import get_technological_properties_by_brand

brand = "30ХМА"
tech_props = get_technological_properties_by_brand(brand)
if tech_props:
    print(f"Технологические свойства {brand}: {tech_props}")
```

### Твердость

```python
from materials import get_hardness_by_brand

brand = "30ХМА"
hardness = get_hardness_by_brand(brand)
if hardness:
    print(f"Твердость материала {brand}: {hardness}")
```

### Характеристики материала

```python
from materials import get_characteristics_by_brand

brand = "30ХМА"
characteristics = get_characteristics_by_brand(brand)
if characteristics:
    print(f"Характеристики материала {brand}: {characteristics}")
```

### Комплексный пример

```python
def print_material_info(brand: str):
    """Пример получения всей доступной информации о материале"""
    print(f"\nПолная информация о материале {brand}:")
    print("-" * 50)
    
    # Основная информация
    material = get_material_by_brand(brand)
    if not material:
        print(f"Материал {brand} не найден")
        return
    
    # Химический состав
    chemical = get_chemical_composition_by_brand(brand)
    if chemical:
        print("\nХимический состав:")
        print(f"C: {chemical.c}%, Si: {chemical.si}%, Mn: {chemical.mn}%")
    
    # Механические свойства
    mechanical = get_mechanical_properties_by_brand(brand)
    if mechanical:
        print("\nМеханические свойства:")
        print(f"Предел прочности: {mechanical.tensile_strength} МПа")
        print(f"Относительное удлинение: {mechanical.elongation}%")
    
    # Технологические свойства
    tech = get_technological_properties_by_brand(brand)
    if tech:
        print("\nТехнологические свойства:")
        print(f"Температура ковки: {tech.forging_start}-{tech.forging_end} °C")
    
    # Твердость
    hardness = get_hardness_by_brand(brand)
    if hardness:
        print("\nТвердость:")
        print(f"HB: {hardness.hb}, HRC: {hardness.hrc}")
    
    # Стандарт
    standard = get_standard_of_chemical_composition_by_brand(brand)
    if standard:
        print(f"\nСтандарт: {standard}")

# Включение echo при работе с пакетом materials
os.environ["SQLALCHEMY_ECHO"] = "True"
from materials import get_all_brands

all_brands = get_all_brands()
print("Все бренды:", all_brands)
```

File: materials/data/characteristics_of_material.csv (part 1 of 13)
"brand","Марка","Классификация","Применение","Зарубежные_аналоги","Дополнение","Заменитель"
"03Н12Х5М3ТЛ","03Н12Х5М3ТЛ","Сталь для отливок легированная","высоконагруженные детали ответственного назначения со стенкой толщиной до 200 мм","Нет данных","",""
"03Н12Х5М3ТЮЛ","03Н12Х5М3ТЮЛ","Сталь для отливок легированная","высоконагруженные детали ответственного назначения со стенкой толщиной до 200 мм","Нет данных","",""
"07Х17Н16ТЛ","07Х17Н16ТЛ","Сталь для отливок легированная с особыми свойствами","литые фасонные детали ответственного назначения, к которым предъявляются требования по малой магнитной восприимчивости, высокой коррозионной стойкости и хорошей обрабатываемости резанием; сталь коррозионностойкая аустенитного класса","Нет данных","",""
"07Х18Н10Г2С2М2Л","07Х18Н10Г2С2М2Л","Сталь для отливок легированная с особыми свойствами","для изготовления отливок различного промышленного назначения. Сталь аустенитно-ферритного класса.","Нет данных","Сталь коррозионностойкая в ряде неорганических и органических кислот, более стойкая против межкристаллитной коррозии, чем сталь марки 15Х18Н10Г2С2М2Л.",""
"07Х18Н9Л","07Х18Н9Л","Сталь для отливок легированная с особыми свойствами","для деталей, жаростойких до 750 град. С; стойких против межкристаллитной коррозии","Известны","",""
"07Х21Н9С2МЛ","07Х21Н9С2МЛ","Сталь для отливок легированная с особыми свойствами","Изготовление фасонных отливок для авиационной промышленности.","Нет данных","",""
"07Х24Н8М2Д3Л","07Х24Н8М2Д3Л","Сталь для отливок легированная с особыми свойствами","Изготовление фасонных отливок для авиационной промышленности.","Нет данных","",""
"08Г2ДНФЛ","08Г2ДНФЛ","Сталь для отливок легированная с особыми свойствами","для крупногабаритных корпусных деталей; верхних частей рам картеров, постелей подшипников, литых деталей экскаваторов большой грузоподъемности и других сваривающихся деталей повышенной прочности.","Нет данных","Сталь хладостойкая.",""
"08ГДНФЛ","08ГДНФЛ","Сталь для отливок легированная","лито-сварные и комбинированные конструкции, ответственные детали, к которым предъявляются требования высокой вязкости и достаточной прочности, работающие при температурах от —60 до 350 °С.","Нет данных","",""
"08Х12Н4ГСМЛ","08Х12Н4ГСМЛ","Сталь для отливок легированная с особыми свойствами","для изготовления отливок различного промышленного назначения; Сталь мартенситно-ферритного класса.","Нет данных","Сталь коррозионностойкая в воде, влажном паре, разбавленной азотной кислоте и слабых органических кислотах.",""
"08Х14Н5М2ДЛ","08Х14Н5М2ДЛ","Сталь для отливок легированная с особыми свойствами","Изготовление фасонных отливок для авиационной промышленности.","Нет данных","",""
"08Х14Н7МЛ","08Х14Н7МЛ","Сталь для отливок легированная с особыми свойствами","для коррозионно-стойких деталей, работающих при комнатных и низких (до -196 град.С) температурах; сталь коррозионностойкая аустенитно - мартенситного класса","Нет данных","",""
"08Х14НДЛ","08Х14НДЛ","Сталь для отливок легированная с особыми свойствами","детали, работающие в морской воде (гребные винты и др.); сталь мартенситного класса","Известны","Сталь коррозионностойкая в морской воде и атмосферных условиях. Коррозионная стойкость выше, чем у стали марок 15Х13Л и 20Х13Л.",""
"08Х15Н4ДМЛ","08Х15Н4ДМЛ","Сталь для отливок легированная с особыми свойствами","детали, работающие в морской воде; сталь коррозионностойкая аустенитно - мартенситного класса","Известны","",""
"08Х17Н34В5Т3Ю2Л","08Х17Н34В5Т3Ю2Л","Сталь для отливок легированная","для деталей, жаростойких при температуре до 1000 град.С","Нет данных","",""
"08Х17Н34В5Т3Ю2РЛ","08Х17Н34В5Т3Ю2РЛ","Сталь для отливок легированная с особыми свойствами","сопловые и рабочие лопатки газовых турбин, цельнолитые роторы и другие детали, работающие при температуре до 800 град.С; сталь аустенитного класса.","Нет данных","Сталь жаростойкая при температуре до 1000 град.С;",""
"09Х16Н4БЛ","09Х16Н4БЛ","Сталь для отливок легированная с особыми свойствами","для коррозионно-стойких деталей повышенной прочности для авиационной, химический и других отраслей промышленности; сталь мартенситного класса","Нет данных","Сталь коррозионностойкая. Высокопрочная при нормальной температуре, устойчива против окисления в атмосферных условиях при температуре до 500 град.С;",""
"09Х17Н3СЛ","09Х17Н3СЛ","Сталь для отливок легированная с особыми свойствами","для деталей повышенной прочности для авиационной, химической и других отраслей промышленности, работающих в средах средней агрессивности (азотная и слабые органические кислоты, растворы солей органических и неорганических кислот); сталь мартенситного класса","Нет данных","Сталь коррозионностойкая , высокопрочная при нормальной температуре.",""
"10Х14Н5М2Л","10Х14Н5М2Л","Сталь для отливок легированная с особыми свойствами","Изготовление фасонных отливок для авиационной промышленности.","Нет данных","",""
"10Х14НДЛ","10Х14НДЛ","Сталь для отливок легированная с особыми свойствами","для деталей, коррозионно-стойких в морской воде и атмосферных условиях(гребные винты и др.)","Нет данных","",""
"10Х17Н10Г4МБЛ","10Х17Н10Г4МБЛ","Сталь для отливок легированная с особыми свойствами","для коррозионно-стойких и жаропрочных деталей (литые детали энергоустановок)","Нет данных","",""
"10Х18Н11БЛ","10Х18Н11БЛ","Сталь для отливок легированная с особыми свойствами","для деталей, работающих при малых нагрузках; сталь жаропрочная до 800 град. С; нечувствительная к межкристаллитной коррозии, коррозионностойкая, аустенитного класса","Известны","",""
"10Х18Н3Г3Д2Л","10Х18Н3Г3Д2Л","Сталь для отливок легированная с особыми свойствами","для лопаток и сварных кавитационно-стойких деталей рабочей части гидротурбин, работающих при напорах, не превышающих 80 л/ч в сечениях до 300 мм; сталь аустенитно - ферритного класса","Нет данных","Сталь коррозионностойкая, кавитационностойкая, имеет повышенную стойкость от песчаной эрозии по сравнению со сталью марки 10Х12НДЛ.",""
"10Х18Н9БЛ","10Х18Н9БЛ","Сталь для отливок легированная с особыми свойствами","Изготовление фасонных отливок для авиационной промышленности.","Нет данных","",""
"10Х18Н9Л","10Х18Н9Л","Сталь для отливок легированная с особыми свойствами","арматура для химической промышленности, коллекторы выхлопных систем, детали печной арматуры, плиты для травильных корзин и другие детали, работающие при температуре до 400 °С.; сталь аустенитного класса","Известны","Сталь коррозионностойкая, жаропрочная, максимальная температура эксплуатации деталей до 750 °С. Сталь нестойкая в сернистых средах. При содержании углерода в стали не более 0,07 % стойкая против межкристаллитной коррозии.","14Х18Н4Г4Л"
"110Г13Л","110Г13Л","Сталь для отливок легированная с особыми свойствами","корпуса вихревых и шаровых мельниц, щеки и конуса дробилок, зубья и передние стенки ковшей экскаваторов, железнодорожные крестовины и др. тяжелонагруженные детали, работающие под действием статических и высоких динамических нагрузок и от которых требуется высокая износостойкость.Cталь аустенитного класса.","Известны","Сталь обладает высоким сопротивлением к износу при одновременном воздействии высоких давлений или ударных нагрузок.",""
"110Г13ФТЛ","110Г13ФТЛ","Сталь для отливок легированная с особыми свойствами","для корпусов вихревых и шаровых мельниц, щек дробилок, трамвайных и железнодорожных стрелок и крестовин, гусеничных траков, звездочек, зубьев ковшей экскаваторов и других деталей, работающих на ударный износ; деталей металлургического и горнообогатительного оборудования.Сталь аустенитного класса.","Нет данных","Сталь обладает высоким сопротивлением к ударно-абразивному изнашиванию, высокой хладостойкостью.",""
"110Г13Х2БРЛ","110Г13Х2БРЛ","Сталь для отливок легированная с особыми свойствами","для продукции с высоким сопротивлением износу при одновременном воздействии высоких давлений или ударных нагрузок; сталь аустенитного класса","Известны","",""
"110Г13ХБРЛ","110Г13ХБРЛ","Сталь для отливок легированная с особыми свойствами","для изготовления отливок зубьев ковшей экскаваторов, гусеничных звеньев, рабочих органов дробильного оборудования.","Нет данных","Сталь износостойкая, обладает высоким сопротивлением к износу при одновременном воздействии высоких давлений или ударных нагрузок.",""
"120Г10ФЛ","120Г10ФЛ","Сталь для отливок легированная с особыми свойствами","звенья гeсениц тракторов и другие детали, работающие в условиях абразивного износа; сталь аустенитного класса.","Нет данных","",""
"120Г13Х2БЛ","120Г13Х2БЛ","Сталь для отливок легированная","для деталей с высоким сопротивлением износу при одновременном воздействии высоких давлений или ударных нагрузок, от которых требуется высокая износостойкость.","Нет данных","",""
"12ДН2ФЛ","12ДН2ФЛ","Сталь для отливок легированная","лито-сварные и комбинированные конструкции, ответственные нагруженные детали, к которым предъявляются требования достаточной прочности и вязкости, работающие под действием статических и динамических нагрузок при температуре до 400 °С.","Нет данных","","08Н6Г4МЛ"
"12ДХН1МФЛ","12ДХН1МФЛ","Сталь для отливок легированная","сварные конструкции, ответственные нагруженные детали, к которым предъявляются требования прочности и достаточной вязкости, работающие под действием статических и динамических нагрузок","Известны","",""
"12Х18Н12БЛ","12Х18Н12БЛ","Сталь для отливок легированная с особыми свойствами","для литых деталей энергоустановок с длительным сроком работы при 600-650 град.С и ограниченным при 700 град.С ; сталь аустенитного класса, коррозионностойкая, жаропрочная до 650 град.С","Нет данных","",""
"12Х18Н12М3ТЛ","12Х18Н12М3ТЛ","Сталь для отливок легированная с особыми свойствами","для деталей, устойчивых при воздействии сернистой кипящей, фосфорной, муравьиной, уксусной и др. кислот, а также деталей, длительное время работающие под нагрузкой при температуре до 800 град.С; сталь коррозионностойкая аустенитного класса","Известны","",""
"12Х18Н9ТЛ","12Х18Н9ТЛ","Сталь для отливок легированная с особыми свойствами","различные детали машиностроения, работающие при температуре не выше 700 °С. Сталь жаростойкая до 750 °С, жаропрочная при температуре до 600 °С, коррозионностойкая, аустенитного класса","Известны","",""
"12Х19Н7Г2САЛ","12Х19Н7Г2САЛ","Сталь для отливок легированная с особыми свойствами","для изготовления отливок различного промышленного назначения. Сталь аустенитно-ферритного класса.","Нет данных","Сталь коррозионностойкая на воздухе, в азотной кислоте, очень разбавленной серной кислоте и слабых или разбавленных органических кислотах.",""
"12Х21Н5Г2САЛ","12Х21Н5Г2САЛ","Сталь для отливок легированная с особыми свойствами","для изготовления отливок различного промышленного назначения. Сталь аустенитно-ферритного класса.","Нет данных","Сталь коррозионностойкая на воздухе, в азотной кислоте, очень разбавленной серной кислоте и слабых или разбавленных органических кислотах.",""
"12Х21Н5Г2СЛ","12Х21Н5Г2СЛ","Сталь для отливок легированная с особыми свойствами","для изготовления отливок различного промышленного назначения; Сталь аустенитно-ферритного класса.","Известны","Сталь коррозионностойкая на воздухе, в азотной кислоте, очень разбавленной серной кислоте и слабых или разбавленных органических кислотах.",""
"12Х21Н5Г2СМ2Л","12Х21Н5Г2СМ2Л","Сталь для отливок легированная с особыми свойствами","для изготовления отливок различного промышленного назначения; Сталь аустенитно-ферритного класса.","Нет данных","Сталь коррозионностойкая в ряде неорганических и органических кислот.",""
"12Х21Н5Г2СТЛ","12Х21Н5Г2СТЛ","Сталь для отливок легированная с особыми свойствами","для изготовления отливок различного промышленного назначения; Сталь аустенитно-ферритного класса.","Известны","Сталь коррозионностойкая на воздухе, в азотной кислоте, очень разбавленной серной кислоте и слабых или разбавленных органических кислотах, более стойкая против межкристаллитной коррозии, чем сталь 10Х18Н9Л.",""
"12Х25Н5ТМФЛ","12Х25Н5ТМФЛ","Сталь для отливок легированная с особыми свойствами","для арматуры химической промышленности, деталей авиационной и других отраслей промышленности, жаростойких при температуре до 600 град.С, а также деталей, работающих под давлением до 30 МПа; сталь аустенитно - ферритного класса","Известны","Сталь коррозионностойкая, жаростойкая до 600°С",""
"12Х7Г3СЛ","12Х7Г3СЛ","Сталь для отливок легированная","ответственные высоконагруженные детали со стенкой толщиной до 100 мм, работающие в условиях статических и динамических нагрузок","Нет данных","",""
"12ХГФЛ","12ХГФЛ","Сталь для отливок легированная с особыми свойствами","для ответственных литых деталей тракторов, сварно-литых несущих конструкций.","Нет данных","Сталь хладостойкая.",""
"130Г14ХМФАЛ","130Г14ХМФАЛ","Сталь для отливок легированная с особыми свойствами","для изготовления отливок корпусов вихревых и шаровых мельниц, щек дробилок, трамвайных и железнодорожных стрелок и крестовин, гусеничных траков, звездочек, зубьев ковшей экскаваторов и других деталей, работающих на ударный износ. Сталь аустенитного класса.","Нет данных","Сталь обладает высоким сопротивлением к износу при одновременном воздействии высоких давлений или ударных нагрузок, высокой стойкостью против абразивного изнашивания, высокой хладостойкостью. Сталь сохраняет высокое значение ударной вязкости в упрочненном состоянии (в процессе эксплуатации деталей).",""
"13Х11Н2В2МФЛ","13Х11Н2В2МФЛ","Сталь для отливок легированная с особыми свойствами","Изготовление фасонных отливок для авиационной промышленности.","Нет данных","",""
"13Х14Н3В2ФРЛ","13Х14Н3В2ФРЛ","Сталь для отливок легированная с особыми свойствами","Изготовление фасонных отливок для авиационной промышленности.","Нет данных","",""
"13ХНДФТЛ","13ХНДФТЛ","Сталь для отливок легированная","сварные конструкции, ответственные нагруженные детали, к которым предъявляются требования достаточной прочности и вязкости, работающие под действием статических и динамических нагрузок при температуре до 500 град.","Известны","",""
"14Х17Н2Л","14Х17Н2Л","Сталь для отливок легированная с особыми свойствами","Изготовление фасонных отливок для авиационной промышленности.","Нет данных","",""
"14Х18Н4Г4Л","14Х18Н4Г4Л","Сталь для отливок легированная с особыми свойствами","различные детали (коллекторы выхлопных систем, детали печной арматуры и др), работающие при температуре до 400 °С; сталь аустенитно - мартенситного класса","Нет данных","Сталь коррозионностойкая; обладает большей, чем сталь марки 10Х18Н9Л, склонностью к межкристаллитной коррозии.",""
"14Х2ГМРЛ","14Х2ГМРЛ","Сталь для отливок легированная","для ответственных сварно-литых конструкций больших сечений карьерных и шагающих экскаваторов.","Нет данных","Сталь хладостойкая.",""
"15ГЛ","15ГЛ","Сталь для отливок легированная","для производства литых заготовок для инструмента","Нет данных","",""
"15ГНЛ","15ГНЛ","Сталь для отливок легированная","отливки, идущие на изготовление деталей, производимых предприятиями тяжелого и транспортного машиностроения и предназначенных для эксплуатации в условиях низких температур и высоких скоростей нагружения.","Известны","",""
"15Л","15Л","Сталь для отливок нелегированная","копровые бабы, блоки, ролики, корпусы, поводки, захваты, пильные рамы, детали сварно-литых конструкций с большим объемом сварки, плиты, подушки и другие неответственные детали, работающие под действием средних статических и динамических нагрузок.","Известны","","20Л"
"15Х13Л","15Х13Л","Сталь для отливок легированная с особыми свойствами","для деталей с повышенной пластичностью, подвергающихся ударным нагрузкам (турбинных лопаток, клапанов гидравлических прессов, арматуры крекинг-установок и др.) и изделий, подвергающихся действию относительно слабых агрессивных сред (атмосферных осадков, влажного пара, водных растворов солей органических кислот при комнатной температуре); сталь мартенсито - ферритного класса","Известны","Сталь коррозионностойкая в атмосферных условиях, в речной и водопроводной воде. Наивысшая коррозионная стойкость достигается термической обработкой и полировкой.",""
"15Х14НЛ","15Х14НЛ","Сталь для отливок легированная с особыми свойствами","для изготовления отливок различного промышленного назначения; сталь коррозионностойкая мартенситно-ферритного класса","Нет данных","Сталь коррозионностойкая в воде, влажном паре, разбавленной азотной кислоте и слабых органических кислотах; имеет повышенную стойкость против кавитации.",""
"15Х18Н10Г2С2М2Л","15Х18Н10Г2С2М2Л","Сталь для отливок легированная с особыми свойствами","для изготовления отливок различного промышленного назначения. Сталь аустенитно-ферритного класса.","Нет данных","Сталь коррозионностойкая в ряде неорганических и органических кислот.",""
"15Х18Н10Г2С2М2ТЛ","15Х18Н10Г2С2М2ТЛ","Сталь для отливок легированная с особыми свойствами","для изготовления отливок различного промышленного назначения. Сталь аустенитно-ферритного класса.","Нет данных","Сталь коррозионностойкая в ряде неорганических и органических кислот, более стойкая против межкристаллитной коррозии, чем сталь марки 15Х18Н10Г2С2М2Л.",""
"15Х18Н12С4Л","15Х18Н12С4Л","Сталь для отливок легированная с особыми свойствами","Изготовление фасонных отливок для авиационной промышленности.","Нет данных","",""
"15Х18Н12С4ТЮЛ","15Х18Н12С4ТЮЛ","Сталь для отливок легированная с особыми свойствами","Изготовление фасонных отливок для авиационной промышленности.","Нет данных","Внимание! По ОСТ 1 90090-79 материал 15Х18Н12С4Л также обозначается ЭИ654Л",""
"15Х18Н22В6М2Л","15Х18Н22В6М2Л","Сталь для отливок легированная с особыми свойствами","для деталей двигателей авиационной промышленности ( рабочие и сопловые лопатки газовых турбин и др.); сталь аустенитного класса.","Нет данных","Сталь жаростойкая при температуре до +1000 °С, жаропрочная при температуре до +800 °С.",""
"15Х18Н22В6М2РЛ","15Х18Н22В6М2РЛ","Сталь для отливок легированная с особыми свойствами","для деталей двигателей авиационной промышленности ( рабочие и сопловые лопатки газовых турбин и др.); сталь аустенитного класса.","Нет данных","Сталь жаростойкая при температуре до +1000 °С, жаропрочная при температуре до +800 °С.",""
"15Х23Н18Л","15Х23Н18Л","Сталь для отливок легированная с особыми свойствами","для коррозионно-стойких деталей, не трубующих высокой механической прочности, жаропрочных до 900 град.С; сталь аустенитного класса","Известны","",""
"15Х25ТЛ","15Х25ТЛ","Сталь для отливок легированная с особыми свойствами","для деталей, не подвергающихся действиям постоянных и переменных нагрузок (аппаратуры для дымящейся азотной или фосфорной кислот); многих деталей химического машиностроения, в том числе работающих в условиях контакта с мочевиной; печной арматуры, плит и др.; сталь ферритного класса","Нет данных","Сталь коррозионностойкая, жаростойкая при температуре до 1100 °С, обладает удовлетворительной сопротивляемостью межкристаллитной коррозии",""
"15ХЛ","15ХЛ","Сталь для отливок легированная","для изготовления отливок различного промышленного назначения","Нет данных","",""
"16Х18Н12С4ТЮЛ","16Х18Н12С4ТЮЛ","Сталь для отливок легированная с особыми свойствами","для сварных изделий, работающих в агрессивных средах, в частности концентрированной азотной кислоте при температуре до 105 град.С.; сталь коррозионностойкая аустенитно - ферритного класса","Нет данных","",""
"18Х25Н19СЛ","18Х25Н19СЛ","Сталь для отливок легированная с особыми свойствами","для деталей паровых и газовых турбин, котельных установок, лопаток и венцов компрессоров и сопловых аппаратов турбин и других деталей, работающих при высоких температурах; сталь аустенитного класса","Известны","Сталь коррозионностойкая, кислотоупорная, жаростойкая",""
"20Г1ФЛ","20Г1ФЛ","Сталь для отливок легированная","рамы, балки, корпуса и др. детали вагонов","Известны","",""
"20ГЛ","20ГЛ","Сталь для отливок легированная","диски, звездочки зубчатые венцы и др. детали, к которым предъявляются требования по прочности и вязкости, работающие под действием статических и динамических нагрузок","Известны","",""
"20ГНМФЛ","20ГНМФЛ","Сталь для отливок легированная","отливки, предназначенные для эксплуатации в условиях низких температур и высоких скоростей нагружения - сварные конструкции больших сечений, бандажи цементных печей","Нет данных","",""
"20ГНМЮЛ","20ГНМЮЛ","Сталь для отливок легированная","для изготовления отливок различного промышленного назначения","Нет данных","",""
"20ГСЛ","20ГСЛ","Сталь для отливок легированная","корпусные детали гидротурбин, работающие при температуре до 450 град.","Известны","",""
"20ДХЛ","20ДХЛ","Сталь для отливок легированная","ответственные нагруженные детали, к которым предъявляются требования высокой прочности и достаточной вязкости, работающие под действием статических и динамических нагрузок","Нет данных","",""
"20Л","20Л","Сталь для отливок нелегированная","шаботы, арматура, фасонные отливки деталей общего машиностроения, изготовляемые методом выплавляемых моделей, детали сварно-литых конструкций и другие детали, работающие при температуре от —40 до 450 °С.","Известны","","25Л, 30Л"
"20ФЛ","20ФЛ","Сталь для отливок легированная","крупногабаритные детали грузовых вагонов: корпус автосцепки, тяговый хомут, надрессорная балка и боковая рама тележки.","Известны","",""
"20ФТЛ","20ФТЛ","Сталь для отливок легированная с особыми свойствами","для ответственных литых деталей автосцепного устройства и тележек грузовых вагонов.","Нет данных","Сталь хладостойкая.",""
"20Х12ВНМФЛ","20Х12ВНМФЛ","Сталь для отливок легированная с особыми свойствами","литые детали турбин (цилиндры, сопла, диафрагмы и арматура) с рабочей температурой до 600 град.С ; сталь мартенситного класса","Известны","Сталь коррозионностойкая, жаропрочная до 650 °С",""
"20Х13Л","20Х13Л","Сталь для отливок легированная с особыми свойствами","для изготовления отливок деталей, подвергающихся ударным нагрузкам (турбинных лопаток, клапанов гидравлических прессов, арматуры крекинг-установок, сегментов сопел, форм для стекла, рам садочных окон, предметов домашнего обихода и др.), а также изделий, подвергающихся действию относительно слабых агрессивных сред (атмосферных осадков, влажного пара, водных растворов солей органических кислот при комнатной температуре); Сталь мартенситного класса","Известны","Сталь 20Х13Л несколько менее коррозионностойкая в атмосферных условиях по сравнению со сталью марки 15Х13Л.",""
"20Х20Н14С2Л","20Х20Н14С2Л","Сталь для отливок легированная с особыми свойствами","печные конвейеры, ящики для цементации и другие детали, работающие при высоких температурах в нагруженном состоянии. Сталь жаростойкая до 1000—1050 °С, устойчива в науглероживающей среде, аустенито-ферритного класса.","Известны","",""
"20Х21Н46В8Л","20Х21Н46В8Л","Сталь для отливок легированная с особыми свойствами","для деталей двигателей авиационной промышленности ( рабочие и сопловые лопатки газовых турбин и др.); сталь аустенитного класса.","Нет данных","Сталь жаростойкая при температуре до +1000 °С, жаропрочная при температуре до +800 °С.",""
"20Х21Н46В8РЛ","20Х21Н46В8РЛ","Сталь для отливок легированная с особыми свойствами","детали двигателей авиационной промышленности; сталь аустенитного класса","Нет данных","",""
"20Х25Н19С2Л","20Х25Н19С2Л","Сталь для отливок легированная с особыми свойствами","детали, работающие при высоких температурах в сильно нагруженном состоянии: реторты для отжига, части печей и ящики для цементации. Сталь жаростойкая при температуре до 1100 °С, жаропрочная, аустенитного класса.","Известны","",""
"20Х5МЛ","20Х5МЛ","Сталь для отливок легированная с особыми свойствами","детали арматуры нефтеперерабатывающих установок, печные двойники, корпуса насосов и другие детали, работающие в нефтяных средах под давлением при температуре до 550 град.С; сталь мартенситного класса","Известны","Сталь коррозионностойкая, жаропрочная и жаростойкая в горячих нефтяных средах, содержащих сернистые соединения. Жаростойкость до +600 °С.",""
"20Х5ТЛ","20Х5ТЛ","Сталь для отливок легированная с особыми свойствами","для деталей, коррозионно-стойких в горячих нефтяных средах, содержащих сернистые соединения; жаростойких до 450 град.С (арматура нефтеперерабатывающих установок)","Нет данных","",""
"20Х8ВЛ","20Х8ВЛ","Сталь для отливок легированная с особыми свойствами","детали арматуры нефтеперерабатывающих установок, печные двойники, корпуса насосов и другие детали, работающие в условиях сильно сернистых нефтяных сред под давлением при температуре до 575 град.С; сталь мартенситного класса","Нет данных","Жаростойкая в более агрессивных сернистых средах по сравнению со сталью марки 20Х5МЛ, жаростойкость до +600 °С.",""
"20ХГСНДМЛ","20ХГСНДМЛ","Сталь для отливок легированная","кронштейны и другие детали, к которым предъявляются требования высокой прочности и достаточной вязкости.","Нет данных","",""
"20ХМЛ","20ХМЛ","Сталь для отливок легированная","шестерни, крестовины, втулки, зубчатые колеса, цилиндры, обоймы и другие корпусные детали, работающие длительное время при температуре до 500 °С.","Нет данных","",""
"20ХМФЛ","20ХМФЛ","Сталь для отливок легированная","детали арматуры, корпусные детали, цилиндры, работающие при температуре до 540 град.","Известны","",""
"23ХГС2МФЛ","23ХГС2МФЛ","Сталь для отливок легированная","детали ответственного назначения со стенкой толщиной до 30 мм, работающие в условиях циклических и ударных нагрузок и в условиях ударно-абразивного износа","Нет данных","",""
"25ГСЛ","25ГСЛ","Сталь для отливок легированная","лопасти гидротурбин, зубчатые венцы и колеса, втулки, сектора, колонны, детали сварно-литых конструкций с большим объемом сварки.","Нет данных","",""
"25Л","25Л","Сталь для отливок нелегированная","станины прокатных станов, шкивы, траверсы, поршни, буксы, крышки цилиндров, плиты настильные, рамы рольгангов и тележек, мульды, корпусы подшипников, детали сварно-литых конструкций и другие детали, работающие при температуре от —40 до 450 °С под давлением.","Известны","","20Л, 30Л"
"25Х2Г2ФЛ","25Х2Г2ФЛ","Сталь для отливок легированная","для отливок","Нет данных","",""
"25Х2ГНМФЛ","25Х2ГНМФЛ","Сталь для отливок легированная","детали ответственного назначения со стенкой толщиной до 50 мм, работающие в условиях статических и динамических нагрузок","Нет данных","",""
"25Х2НМЛ","25Х2НМЛ","Сталь для отливок легированная","для деталей тяжелого и транспортного машиностроения, работающих в условиях низких температур и повышенных условиях нагружения; ответственных сварно-литых конструкций больших сечений карьерных и шагающих экскаваторов.","Нет данных","Сталь хладостойкая.","35ХН2МЛ, 35ХНМЛ"
"25ХГЛ","25ХГЛ","Сталь для отливок легированная","для изготовления отливок различного промышленного назначения","Нет данных","",""
"27Х5ГСМЛ","27Х5ГСМЛ","Сталь для отливок легированная","высоконагруженные детали ответственного назначения со стенкой толщиной до 50 мм, работающие в условиях ударных нагрузок и ударно-абразивного износа","Нет данных","",""
"27ХГСНМДТЛ","27ХГСНМДТЛ","Сталь для отливок легированная с особыми свойствами","для наконечников рыхлителей мерзлых грунтов, опорных катков тяжелых бульдозеров, ведущих шестерней, звездочек гусеничных машин и других деталей.","Нет данных","Сталь хладостойкая, износостойкая.",""
"27ХН2МФЛ","27ХН2МФЛ","Сталь для отливок легированная с особыми свойствами","для изготовления цельнолитых зубьев и элементы их крепления (скоб, клиньев) одноковшовых экскаваторов.","Нет данных","Сталь хладостойкая, износостойкая.",""
"30ГЛ","30ГЛ","Сталь для отливок легированная","для изготовления литых заготовок для инструмента; корпусов поглощающих аппаратов грузовых вагонов.","Нет данных","Сталь мартенситного класса, износоустойчивая, теплостойкая.",""
"30ГСЛ","30ГСЛ","Сталь для отливок легированная","зубчатые колеса, ролики, обоймы, зубчатые венцы, рычаги, фланцы, шкивы, сектора, колонны, ходовые колеса и другие детали.","Известны","","20ГСЛ, 25ГСЛ, 40ХЛ"
"30Л","30Л","Сталь для отливок нелегированная","рычаги, балансиры, корпусы редуктора, муфты, шкивы, кронштейны, детали сварно-литых конструкций, чаши и конусы засыпных аппаратов, станины, балки, опорные кольца, бандажи, маховики и другие детали, работающие под действием средних статических и динамических нагрузок.","Известны","","25Л, 35Л"
"30Х3С3ГМЛ","30Х3С3ГМЛ","Сталь для отливок легированная","высоконагруженные детали ответственного назначения со стенкой толщиной до 30 мм, к которым предъявляются требования высокой прочности и достаточной вязкости","Нет данных","",""
"30ХГ1","30ХГ1","Сталь для отливок легированная","для изготовления отливок различного промышленного назначения","Нет данных","",""
"30ХГ2СТЛ","30ХГ2СТЛ","Сталь для отливок легированная с особыми свойствами","для башмаков гусеничных машин, угловых ножей бульдозеров, кремальерных шестерней экскаваторов, опорных роликов дражных цепей, рабочих органов шахтных машин, рычагов, зубчатых колес.","Нет данных","Сталь хладостойкая, износостойкая.",""
"30ХГСФЛ","30ХГСФЛ","Сталь для отливок легированная","шестерни, зубчатые колеса и другие детали машиностроения.","Известны","","35ХНЛ"
"30ХЛ","30ХЛ","Сталь для отливок легированная","для изготовления отливок корпусов поглощающих аппаратов грузовых вагонов и других деталей различного промышленного назначения; навесных литых цепей нормальной прочности для вращающихся обжиговых печей, применяемых в холодной зоне при температуре газового потока 200-500° С и теплообменных устройств вращающихся цементных печей","Нет данных","",""
"30ХМЛ","30ХМЛ","Сталь для отливок легированная","для изготовления отливок различного промышленного назначения","Нет данных","",""
"30ХНМЛ","30ХНМЛ","Сталь для отливок легированная","ответственные нагруженные детали, к которым предъявляются требования высокой прочности и достаточной вязкости, работающие под действием статических и динамических нагрузок при температуре до 400 град.","Известны","",""
"31Х19Н9МВБТЛ","31Х19Н9МВБТЛ","Сталь для отливок легированная с особыми свойствами","для жаростойких деталей: рабочие колеса турбины турбокомпрессоров, турбинные и направляющие лопатки; сталь жаропрочная аустенитного класса","Известны","",""
"32Х06Л","32Х06Л","Сталь для отливок легированная","кронштейны, балансиры, катки и другие ответственные детали с толщиной стенки до 50 мм и общей массой детали до 80 кг. Различные детали вагоностроения.","Известны","",""
"35ГЛ","35ГЛ","Сталь для отливок легированная","диски, звездочки, зубчатые венцы, барабаны, шкивы, крестовины, траверсы, ступицы, вилки, решетчатые стрелы и другие тяжелонагруженные детали экскаватора, крышки подшипников, цапфы.","Известны","","40Л, 45Л, 40Г"
"35Л","35Л","Сталь для отливок нелегированная","станины прокатных станов, зубчатые колеса, тяги, бегунки, задвижки, балансиры, диафрагмы, катки, валки, кронштейны и другие детали, работающие под действием средних статических и динамических нагрузок.","Известны","","30Л, 40Л, 45Л"
"35НГМЛ","35НГМЛ","Сталь для отливок легированная","ответственные нагруженные детали, к которым предъявляются требования высокой прочности и достаточной вязкости, работающие под действием статических и динамических нагрузок","Нет данных","",""
"35Х18Н24С2Л","35Х18Н24С2Л","Сталь для отливок легированная с особыми свойствами","для деталей, работающих при высоких температурах в сильнонагруженном состоянии (печных конвейеров, шнеков, крепежных деталей); сталь аустенитного класса","Нет данных","Сталь коррозионностойкая, жаропрочная, жаростойкая при температуре до 1100-1200 град.С",""
"35Х23Н7СЛ","35Х23Н7СЛ","Сталь для отливок легированная с особыми свойствами","для деталей трубчатых печей нефтезаводов и других деталей, коррозионно-стойких в сернистых средах и работающих при температуре до 1000 °С; сталь аустенитно - ферритного класса","Нет данных","Сталь коррозионностойкая в сернистых средах и жаростойкая при температуре до 1000 °С.",""
"35ХГЛ","35ХГЛ","Сталь для отливок легированная","для изготовления отливок различного промышленного назначения","Нет данных","",""
"35ХГСЛ","35ХГСЛ","Сталь для отливок легированная","зубчатые колеса, звездочки, оси, валы, муфты и другие ответственные детали, к которым предъявляются требования повышенной износостойкости.","Известны","","25ХГСЛ, 55Л, 30ГС, 40Г2"
"35ХГФЛ","35ХГФЛ","Сталь для отливок легированная","для изготовления отливок различного промышленного назначения","Нет данных","",""
"35ХМЛ","35ХМЛ","Сталь для отливок легированная","шестерни, крестовины, втулки, зубчатые венцы и другие ответственные детали, к которым предъявляются требования высокой прочности и вязкости, работающие под действием повышенных статических и динамических нагрузок и требующие повышенной твердости.","Известны","Сталь хладостойкая.","30ХМЛ, 35ХНЛ, 40ХГРЛ"
"35ХМФЛ","35ХМФЛ","Сталь для отливок легированная","для изготовления деталей вагоностроения, металлургического оборудования и других деталей тяжелого и транспортного машиностроения.","Нет данных","Сталь хладостойкая.",""
"35ХН2МЛ","35ХН2МЛ","Сталь для отливок легированная","зубчатые венцы, зубчатые колеса и другие сильно нагруженные детали. Сталь имеет повышенную склонность к камневидному излому и трещинам.","Известны","","25Х2НМЛ"
"35ХНЛ","35ХНЛ","Сталь для отливок легированная","шестерни, крестовины, втулки, зубчатые колеса экскаваторов, зубчатые венцы, горизонтальные валки сля6ингов.","Нет данных","","35ХМЛ, 30ХГСФРЛ, 35ХМФЛ, 30ХГСФЛ, 25Х2НМЛ"
"40Г1","40Г1","Сталь для отливок легированная","для изготовления отливок различного промышленного назначения","Нет данных","",""
"40ГТЛ","40ГТЛ","Сталь для отливок легированная","для изготовления отливок различного промышленного назначения","Нет данных","",""
"40Л","40Л","Сталь для отливок нелегированная","станины, корпусы, муфты, тормозные диски, шестерни, кожухи, вилки, звездочки и другие детали, работающие при температурах до 400 °С.","Известны","","45Л"
"40Х24Н12СЛ","40Х24Н12СЛ","Сталь для отливок легированная с особыми свойствами","детали, работающие при высокой температуре и давлении (лопатки компрессоров и сопловых аппаратов, печные конвейеры, шнеки, крепежные детали и др.); сталь аустенито-ферритного класса.","Известны","Сталь коррозионностойкая, жаростойкая при температуре до 1000 °С, жаропрочная","35Х23Н7СЛ"
"40Х9С2Л","40Х9С2Л","Сталь для отливок легированная с особыми свойствами","для деталей, работающих длительное время под нагрузкой при температуре до 700 град.С (клапаны моторов, колосники, крепежные детали); сталь мартенситного класса","Известны","Жаростойкая сталь при температуре до +800 °С, жаропрочная при температуре до +700 °С.",""
"40ХЛ","40ХЛ","Сталь для отливок легированная","бандажи, секции венца вагоноопрокидывателя, зубчатые колеса и другие детали, требующие повышенной твердости, а также фасонные отливки небольших размеров сложной конфигурации, изготовляемые по выплавляемым моделям.","Известны","","30ГСЛ, 35ГСЛ"
"40ХМЛ","40ХМЛ","Сталь для отливок легированная","для изготовления отливок различного промышленного назначения","Нет данных","",""
"40ХН2Л","40ХН2Л","Сталь для отливок легированная","для изготовления отливок различного промышленного назначения","Нет данных","",""
"40ХНЛ","40ХНЛ","Сталь для отливок легированная","для изготовления отливок различного промышленного назначения","Известны","",""
"40ХФЛ","40ХФЛ","Сталь для отливок легированная","для изготовления отливок различного промышленного назначения","Нет данных","",""
"45ГЛ","45ГЛ","Сталь для отливок легированная","блоки, колеса, звездочки, кулачковые муфты, крупные зубчатые венцы и другие детали, требующие повышенной твердости и прочности.","Нет данных","","40ХЛ"
"45Л","45Л","Сталь для отливок нелегированная","станины, зубчатые колеса и венцы, тормозные диски, муфты, кожухи, опорные катки, звездочки и другие детали, к которым предъявляются требования повышенной прочности и высокого сопротивления износу и работающие под действием статических и динамических нагрузок.","Известны","","35Л, 55Л, 50Л, 40Л"
"45ФЛ","45ФЛ","Сталь для отливок легированная","для деталей машиностроения.","Нет данных","",""
"45Х17Г13Н3ЮЛ","45Х17Г13Н3ЮЛ","Сталь для отливок легированная с особыми свойствами","для деталей отпускных, закалочных и цементационных печей, подовых плит, коробов, тиглей для соляных ванн и других деталей, работающих при высоких температурах; деталей, коррозионностойких в сернистых средах; сталь аустенитного класса.","Нет данных","Сталь коррозионностойкая, жаростойкая при температуре до 900 град.С, жаропрочная аустенитного класса. Сталь 45Х17Г13Н3ЮЛ рекомендуется как заменитель стали марки 40Х24Н12СЛ.",""
"50Л","50Л","Сталь для отливок нелегированная","шестерни, бегунки, колеса, зубчатые колеса подъемно-транспортных машин, валки крупно-, средне- и мелкосортных станов для прокатки мягкого металла. Сталь применяется в нормализованном или улучшенном состоянии и после поверхностного упрочнения с нагревом ТВЧ.","Известны","","55Л"
"50ХГЛ","50ХГЛ","Сталь для отливок легированная","для изготовления отливок различного промышленного назначения","Нет данных","",""
"513Л","513Л","Сталь для отливок легированная с особыми свойствами","Изготовление фасонных отливок для авиационной промышленности.","Нет данных","",""
"55Л","55Л","Сталь для отливок нелегированная","зубчатые колеса и муфты подъемно-транспортных машин, ходовые колеса, бегунки, зубчатые сектора и венцы, полумуфты, скаты, втулки зубчатых муфт и другие детали, к которым предъявляются требования повышенной твердости.","Известны","","50Л"
"55СЛ","55СЛ","Сталь для отливок легированная","для изготовления зубчатых колес и муфт подъемно-транспортных машин, ходовых колес, бегунков, зубчатых секторов и венцов и других деталей, к которым предъявляются требования повышенной твердости.","Нет данных","",""
"55Х18Г14С2ТЛ","55Х18Г14С2ТЛ","Сталь для отливок легированная с особыми свойствами","детали, работающие при высокой температуре и давлении. Сталь жаростойкая до 950 °С, в среде серной кислоты нестойкая, аустенитного класса.","Нет данных","",""
"5МФРЛ","5МФРЛ","Сталь для отливок легированная","для изготовления отливок различного промышленного назначения","Нет данных","",""
"5ФЛ","5ФЛ","Сталь для отливок легированная","для изготовления отливок различного промышленного назначения","Нет данных","",""
"60ХГЛ","60ХГЛ","Сталь для отливок легированная","для изготовления отливок различного промышленного назначения","Нет данных","",""
"70ГЛ","70ГЛ","Сталь для отливок легированная","для изготовления отливок различного промышленного назначения","Нет данных","",""
"70Х2ГЛ","70Х2ГЛ","Сталь для отливок легированная","для изготовления отливок различного промышленного назначения","Нет данных","",""
"75ХНМФЛ","75ХНМФЛ","Сталь для отливок легированная","для изготовления отливок различного промышленного назначения","Нет данных","",""
"80ГСЛ","80ГСЛ","Сталь для отливок легированная","футеровки шаровых мельниц.","Нет данных","",""
"85Х4М5Ф2В6Л","85Х4М5Ф2В6Л","Сталь для отливок легированная с особыми свойствами","для изготовления литых заготовок для инструмента, получаемого последующим методом горячей пластической деформации (ковка, горячее выдавливание) и для литого металлорежущего инструмента (применяются для отливок 1-ой группы). Cталь мартенситного класса.","Известны","Быстрорежущая, износоустойчивая, теплостойкая.",""
"90Х4М4Ф2В6Л","90Х4М4Ф2В6Л","Сталь для отливок легированная с особыми свойствами","Для изготовления литых заготовок для инструмента, получаемого последующим методом горячей пластической деформации (ковка, горячее выдавливание) и для литого металлорежущего инструмента (применяются для отливок 1-ой группы).","Нет данных","Cталь мартенситного класса.Быстрорежущая, износоустойчивая, теплостойкая.",""
"ВКЛ-1","ВКЛ-1","Сталь для отливок легированная с особыми свойствами","Изготовление фасонных отливок для авиационной промышленности.","Нет данных","",""
"ВНЛ-1","ВНЛ-1","Сталь для отливок легированная с особыми свойствами","для коррозионно-стойких деталей, работающих при комнатных и низких (до -196 град.С) температурах; сталь коррозионностойкая аустенитно - мартенситного класса","Нет данных","",""
"ВНЛ-2","ВНЛ-2","Сталь для отливок легированная с особыми свойствами","Изготовление фасонных отливок для авиационной промышленности.","Нет данных","",""
"ВНЛ-3","ВНЛ-3","Сталь для отливок легированная с особыми свойствами","Изготовление фасонных отливок для авиационной промышленности.","Нет данных","",""
