Repository: sad-engineer/materials

# materials

`materials` - это пакет Python для работы с базой данных материалов. Пакет предоставляет простой доступ к информации о материалах, включая их характеристики, химический состав, механические и технологические свойства. Основная цель пакета - упростить взаимодействие с базой данных материалов через функции, выполняющие CRUD-операции.

Материал демонстрационный, показывает навыки работы.

## Установка

Для установки пакета `materials` используйте команду:

```sh
pip install git+https://github.com/sad-engineer/materials.git
```

File: materials/data/mechanical_properties.csv (part 1 of 15)
"brand","tensile_strength","yield_strength","elongation_at_break","relative_narrowing","impact_strength"
"03Н12Х5М3ТЛ","Отливки, КТ130, ГОСТ 977-88/1324; ","Отливки, КТ130, ГОСТ 977-88/1275; ","Отливки, КТ130, ГОСТ 977-88/8; ","Отливки, КТ130, ГОСТ 977-88/45; ","Отливки, КТ130, ГОСТ 977-88/491; "
"03Н12Х5М3ТЮЛ","Отливки, КТ145, ГОСТ 977-88/1472; ","Отливки, КТ145, ГОСТ 977-88/1422; ","Отливки, КТ145, ГОСТ 977-88/8; ","Отливки, КТ145, ГОСТ 977-88/35; ","Отливки, КТ145, ГОСТ 977-88/294; "
"07Х17Н16ТЛ","Отливки, ГОСТ 977-88/441; ","Отливки, ГОСТ 977-88/196; ","Отливки, ГОСТ 977-88/40; ","Отливки, ГОСТ 977-88/55; ","Отливки, ГОСТ 977-88/392; "
"07Х18Н10Г2С2М2Л","Отливки, ГОСТ 977-88/432; ","Отливки, ГОСТ 977-88/177; ","Отливки, ГОСТ 977-88/30; ","Отливки, ГОСТ 977-88/35; ","Отливки, ГОСТ 977-88/441; "
"07Х18Н9Л","Отливки/450; ","Отливки/180; ","Отливки/25; ","Отливки/35; ","Отливки/1000; "
"07Х21Н9С2МЛ","Отливки, ОСТ 1 90090-79/650; ","Отливки, ОСТ 1 90090-79/400; ","Отливки, ОСТ 1 90090-79/30; ","Отливки, ОСТ 1 90090-79/40; ","Отливки, ОСТ 1 90090-79/1000; "
"07Х24Н8М2Д3Л","Отливки, ОСТ 1 90090-79/650; ","Отливки, ОСТ 1 90090-79/400; ","Отливки, ОСТ 1 90090-79/20; ","Отливки, ОСТ 1 90090-79/50; ","Отливки, ОСТ 1 90090-79/1200; "
"08Г2ДНФЛ","Отливки, ГОСТ 21357-87/500; ","Отливки, ГОСТ 21357-87/400; ","Отливки, ГОСТ 21357-87/20; ","Отливки, ГОСТ 21357-87/45; ","Отливки, ГОСТ 21357-87/nan; "
"08ГДНФЛ","Отливки, К35, ГОСТ 977-88/441; ","Отливки, К35, ГОСТ 977-88/343; ","Отливки, К35, ГОСТ 977-88/18; ","Отливки, К35, ГОСТ 977-88/30; ","Отливки, К35, ГОСТ 977-88/491; "
"08Х12Н4ГСМЛ","Отливки, ГОСТ 977-88/736; ","Отливки, ГОСТ 977-88/549; ","Отливки, ГОСТ 977-88/15; ","Отливки, ГОСТ 977-88/35; ","Отливки, ГОСТ 977-88/540; "
"08Х14Н5М2ДЛ","Отливки, ОСТ 1 90090-79/1100-1250; ","Отливки, ОСТ 1 90090-79/850-900; ","Отливки, ОСТ 1 90090-79/12-14; ","Отливки, ОСТ 1 90090-79/35-40; ","Отливки, ОСТ 1 90090-79/400-500; "
"08Х14Н7МЛ","Отливки, ГОСТ 977-88/981; ","Отливки, ГОСТ 977-88/687; ","Отливки, ГОСТ 977-88/10; ","Отливки, ГОСТ 977-88/25; ","Отливки, ГОСТ 977-88/294; "
"08Х14НДЛ","Отливки, ГОСТ 977-88/648; ","Отливки, ГОСТ 977-88/510; ","Отливки, ГОСТ 977-88/15; ","Отливки, ГОСТ 977-88/40; ","Отливки, ГОСТ 977-88/590; "
"08Х15Н4ДМЛ","Отливки, ГОСТ 977-88/736; ","Отливки, ГОСТ 977-88/589; ","Отливки, ГОСТ 977-88/17; ","Отливки, ГОСТ 977-88/45; ","Отливки, ГОСТ 977-88/981; "
"08Х17Н34В5Т3Ю2Л","Отливки/800; ","Отливки/700; ","Отливки/3; ","Отливки/3; ","Отливки/nan; "
"08Х17Н34В5Т3Ю2РЛ","Отливки, ГОСТ 977-88/785; ","Отливки, ГОСТ 977-88/687; ","Отливки, ГОСТ 977-88/3; ","Отливки, ГОСТ 977-88/3; ","Отливки, ГОСТ 977-88/nan; "
"09Х16Н4БЛ","Отливки, ГОСТ 977-88/932-1128; ","Отливки, ГОСТ 977-88/785-883; ","Отливки, ГОСТ 977-88/8-10; ","Отливки, ГОСТ 977-88/nan; ","Отливки, ГОСТ 977-88/245-392; "
"09Х17Н3СЛ","Отливки, ГОСТ 977-88/981; ","Отливки, ГОСТ 977-88/736; ","Отливки, ГОСТ 977-88/8; ","Отливки, ГОСТ 977-88/15; ","Отливки, ГОСТ 977-88/196; "
"10Х14Н5М2Л","Отливки, ОСТ 1 90090-79/1350; ","Отливки, ОСТ 1 90090-79/900; ","Отливки, ОСТ 1 90090-79/10; ","Отливки, ОСТ 1 90090-79/30; ","Отливки, ОСТ 1 90090-79/400; "
"10Х14НДЛ","nan/600; ","nan/450; ","nan/15; ","nan/40; ","nan/600; "
"10Х17Н10Г4МБЛ","Отливки/400; ","Отливки/200; ","Отливки/15; ","Отливки/25; ","Отливки/400; "
"10Х18Н11БЛ","Отливки, ГОСТ 977-88/441; ","Отливки, ГОСТ 977-88/196; ","Отливки, ГОСТ 977-88/25; ","Отливки, ГОСТ 977-88/35; ","Отливки, ГОСТ 977-88/590; "
"10Х18Н3Г3Д2Л","Отливки, ГОСТ 977-88/687; ","Отливки, ГОСТ 977-88/491; ","Отливки, ГОСТ 977-88/12; ","Отливки, ГОСТ 977-88/25; ","Отливки, ГОСТ 977-88/294; "
"10Х18Н9БЛ","Отливки, ОСТ 1 90090-79/450; ","Отливки, ОСТ 1 90090-79/200; ","Отливки, ОСТ 1 90090-79/25; ","Отливки, ОСТ 1 90090-79/35; ","Отливки, ОСТ 1 90090-79/500; "
"10Х18Н9Л","Отливки, ГОСТ 977-88/441; ","Отливки, ГОСТ 977-88/177; ","Отливки, ГОСТ 977-88/25; ","Отливки, ГОСТ 977-88/35; ","Отливки, ГОСТ 977-88/981; "
"110Г13Л","Отливки, ГОСТ 21357-87/800; ГОСТ 977-88/Механические свойства устанавливаются по согласованию с заказчиком; ","Отливки, ГОСТ 21357-87/400; ГОСТ 977-88/Механические свойства устанавливаются по согласованию с заказчиком; ","Отливки, ГОСТ 21357-87/25; ГОСТ 977-88/Механические свойства устанавливаются по согласованию с заказчиком; ","Отливки, ГОСТ 21357-87/35; ГОСТ 977-88/Механические свойства устанавливаются по согласованию с заказчиком; ","Отливки, ГОСТ 21357-87/nan; ГОСТ 977-88/Механические свойства устанавливаются по согласованию с заказчиком; "
"110Г13ФТЛ","ГОСТ 977/Механические свойства устанавливаются по согласованию с заказчиком; ","ГОСТ 977/Механические свойства устанавливаются по согласованию с заказчиком; ","ГОСТ 977/Механические свойства устанавливаются по согласованию с заказчиком; ","ГОСТ 977/Механические свойства устанавливаются по согласованию с заказчиком; ","ГОСТ 977/Механические свойства устанавливаются по согласованию с заказчиком; "
"110Г13Х2БРЛ","Отливки, ГОСТ 977-88/nan; ","Отливки, ГОСТ 977-88/491; ","Отливки, ГОСТ 977-88/22; ","Отливки, ГОСТ 977-88/30; ","Отливки, ГОСТ 977-88/1962; "
"110Г13ХБРЛ","Отливки, ГОСТ 21357-87/750; ","Отливки, ГОСТ 21357-87/480; ","Отливки, ГОСТ 21357-87/20; ","Отливки, ГОСТ 21357-87/30; ","Отливки, ГОСТ 21357-87/nan; "
"120Г10ФЛ","ГОСТ 977/Механические свойства устанавливаются по согласованию с заказчиком; ","ГОСТ 977/Механические свойства устанавливаются по согласованию с заказчиком; ","ГОСТ 977/Механические свойства устанавливаются по согласованию с заказчиком; ","ГОСТ 977/Механические свойства устанавливаются по согласованию с заказчиком; ","ГОСТ 977/Механические свойства устанавливаются по согласованию с заказчиком; "
"120Г13Х2БЛ","Отливки/750; ","Отливки/480; ","Отливки/20; ","Отливки/30; ","Отливки/1800; "
"12ДН2ФЛ","Отливки, К55, ГОСТ 977-88/638; Отливки, КТ65, ГОСТ 977-88/785; ","Отливки, К55, ГОСТ 977-88/540; Отливки, КТ65, ГОСТ 977-88/638; ","Отливки, К55, ГОСТ 977-88/12; Отливки, КТ65, ГОСТ 977-88/12; ","Отливки, К55, ГОСТ 977-88/20; Отливки, КТ65, ГОСТ 977-88/25; ","Отливки, К55, ГОСТ 977-88/294; Отливки, КТ65, ГОСТ 977-88/392; "
"12ДХН1МФЛ","Отливки, К65, ГОСТ 977-88/785; Отливки, КТ75, ГОСТ 977-88/981; ","Отливки, К65, ГОСТ 977-88/638; Отливки, КТ75, ГОСТ 977-88/735; ","Отливки, К65, ГОСТ 977-88/12; Отливки, КТ75, ГОСТ 977-88/10; ","Отливки, К65, ГОСТ 977-88/20; Отливки, КТ75, ГОСТ 977-88/20; ","Отливки, К65, ГОСТ 977-88/294; Отливки, КТ75, ГОСТ 977-88/294; "
"12Х18Н12БЛ","Отливки, ГОСТ 977-88/392; ","Отливки, ГОСТ 977-88/196; ","Отливки, ГОСТ 977-88/13; ","Отливки, ГОСТ 977-88/18; ","Отливки, ГОСТ 977-88/196; "
"12Х18Н12М3ТЛ","Отливки, ГОСТ 977-88/441; ","Отливки, ГОСТ 977-88/216; ","Отливки, ГОСТ 977-88/25; ","Отливки, ГОСТ 977-88/30; ","Отливки, ГОСТ 977-88/590; "
"12Х18Н9ТЛ","Отливки, ГОСТ 977-88/441; ","Отливки, ГОСТ 977-88/196; ","Отливки, ГОСТ 977-88/25; ","Отливки, ГОСТ 977-88/32; ","Отливки, ГОСТ 977-88/590; "
"12Х19Н7Г2САЛ","Отливки, ГОСТ 977-88/481; ","Отливки, ГОСТ 977-88/240; ","Отливки, ГОСТ 977-88/20; ","Отливки, ГОСТ 977-88/30; ","Отливки, ГОСТ 977-88/590; "
"12Х21Н5Г2САЛ","Отливки, ГОСТ 977-88/657; ","Отливки, ГОСТ 977-88/334; ","Отливки, ГОСТ 977-88/18; ","Отливки, ГОСТ 977-88/20; ","Отливки, ГОСТ 977-88/245; "
"12Х21Н5Г2СЛ","Отливки, ГОСТ 977-88/549; ","Отливки, ГОСТ 977-88/343; ","Отливки, ГОСТ 977-88/22; ","Отливки, ГОСТ 977-88/20; ","Отливки, ГОСТ 977-88/590; "
"12Х21Н5Г2СМ2Л","Отливки, ГОСТ 977-88/549; ","Отливки, ГОСТ 977-88/343; ","Отливки, ГОСТ 977-88/22; ","Отливки, ГОСТ 977-88/20; ","Отливки, ГОСТ 977-88/590; "
"12Х21Н5Г2СТЛ","Отливки, ГОСТ 977-88/549; ","Отливки, ГОСТ 977-88/343; ","Отливки, ГОСТ 977-88/12; ","Отливки, ГОСТ 977-88/10; ","Отливки, ГОСТ 977-88/196; "
"12Х25Н5ТМФЛ","Отливки, ГОСТ 977-88/540; ","Отливки, ГОСТ 977-88/392; ","Отливки, ГОСТ 977-88/12; ","Отливки, ГОСТ 977-88/40; ","Отливки, ГОСТ 977-88/294; "
"12Х7Г3СЛ","Отливки, КТ110, ГОСТ 977-88/1324; ","Отливки, КТ110, ГОСТ 977-88/1079; ","Отливки, КТ110, ГОСТ 977-88/9; ","Отливки, КТ110, ГОСТ 977-88/40; ","Отливки, КТ110, ГОСТ 977-88/589; "
"12ХГФЛ","Отливки, ГОСТ 21357-87/470; ","Отливки, ГОСТ 21357-87/340; ","Отливки, ГОСТ 21357-87/20; ","Отливки, ГОСТ 21357-87/35; ","Отливки, ГОСТ 21357-87/nan; "
"130Г14ХМФАЛ","Отливки, ГОСТ 977-88/883; ","Отливки, ГОСТ 977-88/441; ","Отливки, ГОСТ 977-88/50; ","Отливки, ГОСТ 977-88/40; ","Отливки, ГОСТ 977-88/2453; "
"13Х11Н2В2МФЛ","Отливки, ОСТ 1 90090-79/1100; Отливки, ОСТ 1 90090-79/900; ","Отливки, ОСТ 1 90090-79/850; Отливки, ОСТ 1 90090-79/750; ","Отливки, ОСТ 1 90090-79/10; Отливки, ОСТ 1 90090-79/11; ","Отливки, ОСТ 1 90090-79/30; Отливки, ОСТ 1 90090-79/35; ","Отливки, ОСТ 1 90090-79/350; Отливки, ОСТ 1 90090-79/300; "
"13Х14Н3В2ФРЛ","Отливки, ОСТ 1 90090-79/1200; Отливки, ОСТ 1 90090-79/900; ","Отливки, ОСТ 1 90090-79/1000; Отливки, ОСТ 1 90090-79/750; ","Отливки, ОСТ 1 90090-79/8; Отливки, ОСТ 1 90090-79/9; ","Отливки, ОСТ 1 90090-79/26; Отливки, ОСТ 1 90090-79/30; ","Отливки, ОСТ 1 90090-79/200; Отливки, ОСТ 1 90090-79/250; "
"13ХНДФТЛ","Отливки, К40, ГОСТ 977-88/491; ","Отливки, К40, ГОСТ 977-88/392; ","Отливки, К40, ГОСТ 977-88/18; ","Отливки, К40, ГОСТ 977-88/30; ","Отливки, К40, ГОСТ 977-88/491; "
"14Х17Н2Л","Отливки, ОСТ 1 90090-79/950; Отливки, ОСТ 1 90090-79/850; ","Отливки, ОСТ 1 90090-79/750; Отливки, ОСТ 1 90090-79/650; ","Отливки, ОСТ 1 90090-79/8; Отливки, ОСТ 1 90090-79/8; ","Отливки, ОСТ 1 90090-79/20; Отливки, ОСТ 1 90090-79/20; ","Отливки, ОСТ 1 90090-79/250; Отливки, ОСТ 1 90090-79/350; "
"14Х18Н4Г4Л","Отливки, ГОСТ 977-88/441; ","Отливки, ГОСТ 977-88/245; ","Отливки, ГОСТ 977-88/25; ","Отливки, ГОСТ 977-88/35; ","Отливки, ГОСТ 977-88/981; "
"14Х2ГМРЛ","Отливки, ГОСТ 21357-87/690; ","Отливки, ГОСТ 21357-87/590; ","Отливки, ГОСТ 21357-87/14; ","Отливки, ГОСТ 21357-87/25; ","Отливки, ГОСТ 21357-87/490; "
"15ГЛ","Отливки, К20, ГОСТ 977-88/413; ","Отливки, К20, ГОСТ 977-88/235; ","Отливки, К20, ГОСТ 977-88/22; ","Отливки, К20, ГОСТ 977-88/35; ","Отливки, К20, ГОСТ 977-88/373; "
"15ГНЛ","Отливки/450; ","Отливки/350; ","Отливки/18; ","Отливки/35; ","Отливки/600; "
"15Л","Отливки, ГОСТ 977-88/392; ","Отливки, ГОСТ 977-88/196; ","Отливки, ГОСТ 977-88/24; ","Отливки, ГОСТ 977-88/35; ","Отливки, ГОСТ 977-88/491; "
"15Х13Л","Отливки, ГОСТ 977-88/540; ","Отливки, ГОСТ 977-88/392; ","Отливки, ГОСТ 977-88/16; ","Отливки, ГОСТ 977-88/45; ","Отливки, ГОСТ 977-88/491; "
"15Х14НЛ","Отливки, ГОСТ 977-88/481-579; ","Отливки, ГОСТ 977-88/289-383; ","Отливки, ГОСТ 977-88/15; ","Отливки, ГОСТ 977-88/50; ","Отливки, ГОСТ 977-88/294-441; "
"15Х18Н10Г2С2М2Л","Отливки, ГОСТ 977-88/432; ","Отливки, ГОСТ 977-88/216; ","Отливки, ГОСТ 977-88/30; ","Отливки, ГОСТ 977-88/35; ","Отливки, ГОСТ 977-88/785; "
"15Х18Н10Г2С2М2ТЛ","Отливки, ГОСТ 977-88/432; ","Отливки, ГОСТ 977-88/196; ","Отливки, ГОСТ 977-88/20; ","Отливки, ГОСТ 977-88/nan; ","Отливки, ГОСТ 977-88/nan; "
"15Х18Н12С4Л","Отливки, ОСТ 1 90090-79/680; ","Отливки, ОСТ 1 90090-79/320; ","Отливки, ОСТ 1 90090-79/20; ","Отливки, ОСТ 1 90090-79/nan; ","Отливки, ОСТ 1 90090-79/400; "
"15Х18Н12С4ТЮЛ","Отливки, ОСТ 1 90090-79/650; ","Отливки, ОСТ 1 90090-79/280; ","Отливки, ОСТ 1 90090-79/16; ","Отливки, ОСТ 1 90090-79/nan; ","Отливки, ОСТ 1 90090-79/280; "
"15Х18Н22В6М2Л","Отливки/500; ","Отливки/200; ","Отливки/5; ","Отливки/nan; ","Отливки/nan; "
"15Х18Н22В6М2РЛ","Отливки, ГОСТ 977-88/491; ","Отливки, ГОСТ 977-88/196; ","Отливки, ГОСТ 977-88/5; ","Отливки, ГОСТ 977-88/nan; ","Отливки, ГОСТ 977-88/nan; "
"15Х23Н18Л","Отливки, ГОСТ 977-88/540; ","Отливки, ГОСТ 977-88/294; ","Отливки, ГОСТ 977-88/25; ","Отливки, ГОСТ 977-88/30; ","Отливки, ГОСТ 977-88/981; "
"15Х25ТЛ","Отливки, ГОСТ 977-88/450; ","Отливки, ГОСТ 977-88/280; ","Отливки, ГОСТ 977-88/nan; ","Отливки, ГОСТ 977-88/nan; ","Отливки, ГОСТ 977-88/nan; "
"15ХЛ","Отливки, К20, ГОСТ 977-88/383; ","Отливки, К20, ГОСТ 977-88/196; ","Отливки, К20, ГОСТ 977-88/30; ","Отливки, К20, ГОСТ 977-88/30; ","Отливки, К20, ГОСТ 977-88/373; "
"16Х18Н12С4ТЮЛ","Отливки, ГОСТ 977-88/491; ","Отливки, ГОСТ 977-88/245; ","Отливки, ГОСТ 977-88/15; ","Отливки, ГОСТ 977-88/30; ","Отливки, ГОСТ 977-88/275; "
"18Х25Н19СЛ","Отливки/500; ","Отливки/250; ","Отливки/25; ","Отливки/28; ","Отливки/nan; "
"20Г1ФЛ","Отливки, К30, ГОСТ 977-88/510; ","Отливки, К30, ГОСТ 977-88/314; ","Отливки, К30, ГОСТ 977-88/17; ","Отливки, К30, ГОСТ 977-88/25; ","Отливки, К30, ГОСТ 977-88/491; "
"20ГЛ","Отливки, К25, ГОСТ 977-88/540; Отливки, КТ30, ГОСТ 977-88/530; Отливки, ГОСТ 21357-87/500; Отливки, ГОСТ 21357-87/550; ","Отливки, К25, ГОСТ 977-88/275; Отливки, КТ30, ГОСТ 977-88/334; Отливки, ГОСТ 21357-87/300; Отливки, ГОСТ 21357-87/400; ","Отливки, К25, ГОСТ 977-88/18; Отливки, КТ30, ГОСТ 977-88/14; Отливки, ГОСТ 21357-87/20; Отливки, ГОСТ 21357-87/15; ","Отливки, К25, ГОСТ 977-88/25; Отливки, КТ30, ГОСТ 977-88/25; Отливки, ГОСТ 21357-87/35; Отливки, ГОСТ 21357-87/30; ","Отливки, К25, ГОСТ 977-88/491; Отливки, КТ30, ГОСТ 977-88/383; Отливки, ГОСТ 21357-87/nan; Отливки, ГОСТ 21357-87/nan; "
"20ГНМФЛ","Отливки, К50, ГОСТ 977-88/589; Отливки, КТ60, ГОСТ 977-88/687; ","Отливки, К50, ГОСТ 977-88/491; Отливки, КТ60, ГОСТ 977-88/589; ","Отливки, К50, ГОСТ 977-88/15; Отливки, КТ60, ГОСТ 977-88/14; ","Отливки, К50, ГОСТ 977-88/33; Отливки, КТ60, ГОСТ 977-88/30; ","Отливки, К50, ГОСТ 977-88/491; Отливки, КТ60, ГОСТ 977-88/589; "
"20ГНМЮЛ","Отливки, К35, ГОСТ 977-88/500; ","Отливки, К35, ГОСТ 977-88/343; ","Отливки, К35, ГОСТ 977-88/18; ","Отливки, К35, ГОСТ 977-88/30; ","Отливки, К35, ГОСТ 977-88/491; "
"20ГСЛ","Отливки термообработ., К30, ГОСТ 977-88/540; ","Отливки термообработ., К30, ГОСТ 977-88/294; ","Отливки термообработ., К30, ГОСТ 977-88/18; ","Отливки термообработ., К30, ГОСТ 977-88/30; ","Отливки термообработ., К30, ГОСТ 977-88/294; "
"20ДХЛ","Отливки, К40, ГОСТ 977-88/491; Отливки, КТ55, ГОСТ 977-88/638; ","Отливки, К40, ГОСТ 977-88/392; Отливки, КТ55, ГОСТ 977-88/540; ","Отливки, К40, ГОСТ 977-88/12; Отливки, КТ55, ГОСТ 977-88/12; ","Отливки, К40, ГОСТ 977-88/30; Отливки, КТ55, ГОСТ 977-88/30; ","Отливки, К40, ГОСТ 977-88/294; Отливки, КТ55, ГОСТ 977-88/392; "
"20Л","Отливки, К20, ГОСТ 977-88/412; ","Отливки, К20, ГОСТ 977-88/216; ","Отливки, К20, ГОСТ 977-88/22; ","Отливки, К20, ГОСТ 977-88/35; ","Отливки, К20, ГОСТ 977-88/491; "
"20ФЛ","Отливки, К30, ГОСТ 977-88/491; ","Отливки, К30, ГОСТ 977-88/294; ","Отливки, К30, ГОСТ 977-88/18; ","Отливки, К30, ГОСТ 977-88/35; ","Отливки, К30, ГОСТ 977-88/491; "
"20ФТЛ","Отливки, ГОСТ 21357-87/520; Отливки, ГОСТ 21357-87/570; ","Отливки, ГОСТ 21357-87/320; Отливки, ГОСТ 21357-87/450; ","Отливки, ГОСТ 21357-87/20; Отливки, ГОСТ 21357-87/15; ","Отливки, ГОСТ 21357-87/35; Отливки, ГОСТ 21357-87/30; ","Отливки, ГОСТ 21357-87/nan; Отливки, ГОСТ 21357-87/nan; "
"20Х12ВНМФЛ","Отливки, ГОСТ 977-88/589; ","Отливки, ГОСТ 977-88/491; ","Отливки, ГОСТ 977-88/15; ","Отливки, ГОСТ 977-88/30; ","Отливки, ГОСТ 977-88/294; "
"20Х13Л","Отливки, ГОСТ 977-88/589; ","Отливки, ГОСТ 977-88/441; ","Отливки, ГОСТ 977-88/16; ","Отливки, ГОСТ 977-88/40; ","Отливки, ГОСТ 977-88/392; "
"20Х20Н14С2Л","Отливки, ГОСТ 977-88/491; ","Отливки, ГОСТ 977-88/245; ","Отливки, ГОСТ 977-88/20; ","Отливки, ГОСТ 977-88/25; ","Отливки, ГОСТ 977-88/nan; "
"20Х21Н46В8Л","Отливки/450; ","Отливки/nan; ","Отливки/6; ","Отливки/8; ","Отливки/300; "
"20Х21Н46В8РЛ","Отливки, ГОСТ 977-88/441; ","Отливки, ГОСТ 977-88/nan; ","Отливки, ГОСТ 977-88/6; ","Отливки, ГОСТ 977-88/8; ","Отливки, ГОСТ 977-88/294; "
"20Х25Н19С2Л","Отливки, ГОСТ 977-88/491; ","Отливки, ГОСТ 977-88/245; ","Отливки, ГОСТ 977-88/25; ","Отливки, ГОСТ 977-88/28; ","Отливки, ГОСТ 977-88/nan; "
"20Х5МЛ","Отливки, ГОСТ 977-88/589; ","Отливки, ГОСТ 977-88/392; ","Отливки, ГОСТ 977-88/16; ","Отливки, ГОСТ 977-88/30; ","Отливки, ГОСТ 977-88/392; "
"20Х5ТЛ","nan/600; ","nan/400; ","nan/16; ","nan/30; ","nan/400; "
"20Х8ВЛ","Отливки, ГОСТ 977-88/589; ","Отливки, ГОСТ 977-88/392; ","Отливки, ГОСТ 977-88/16; ","Отливки, ГОСТ 977-88/30; ","Отливки, ГОСТ 977-88/392; "
"20ХГСНДМЛ","Отливки/650; ","Отливки/500; ","Отливки/12; ","Отливки/20; ","Отливки/400; "
"20ХМЛ","Отливки, К25, ГОСТ 977-88/441; ","Отливки, К25, ГОСТ 977-88/245; ","Отливки, К25, ГОСТ 977-88/18; ","Отливки, К25, ГОСТ 977-88/30; ","Отливки, К25, ГОСТ 977-88/294; "
"20ХМФЛ","Отливки, К25, ГОСТ 977-88/491; ","Отливки, К25, ГОСТ 977-88/275; ","Отливки, К25, ГОСТ 977-88/16; ","Отливки, К25, ГОСТ 977-88/35; ","Отливки, К25, ГОСТ 977-88/294; "
"23ХГС2МФЛ","Отливки, КТ110, ГОСТ 977-88/1275; ","Отливки, КТ110, ГОСТ 977-88/1079; ","Отливки, КТ110, ГОСТ 977-88/6; ","Отливки, КТ110, ГОСТ 977-88/24; ","Отливки, КТ110, ГОСТ 977-88/392; "
"25ГСЛ","Отливки/470; ","Отливки/245; ","Отливки/18; ","Отливки/30; ","Отливки/290; "
"25Л","Отливки, К20, ГОСТ 977-88/441; Отливки, КТ30, ГОСТ 977-88/491; ","Отливки, К20, ГОСТ 977-88/235; Отливки, КТ30, ГОСТ 977-88/294; ","Отливки, К20, ГОСТ 977-88/19; Отливки, КТ30, ГОСТ 977-88/22; ","Отливки, К20, ГОСТ 977-88/30; Отливки, КТ30, ГОСТ 977-88/33; ","Отливки, К20, ГОСТ 977-88/392; Отливки, КТ30, ГОСТ 977-88/343; "
"25Х2Г2ФЛ","nan/1400; ","nan/1200; ","nan/5; ","nan/25; ","nan/nan; "
"25Х2ГНМФЛ","Отливки, КТ50, ГОСТ 977-88/638; Отливки, КТ110, ГОСТ 977-88/1275; ","Отливки, КТ50, ГОСТ 977-88/491; Отливки, КТ110, ГОСТ 977-88/1079; ","Отливки, КТ50, ГОСТ 977-88/12; Отливки, КТ110, ГОСТ 977-88/5; ","Отливки, КТ50, ГОСТ 977-88/30; Отливки, КТ110, ГОСТ 977-88/25; ","Отливки, КТ50, ГОСТ 977-88/589; Отливки, КТ110, ГОСТ 977-88/392; "
"25Х2НМЛ","Отливки, ГОСТ 21357-87/800; ","Отливки, ГОСТ 21357-87/700; ","Отливки, ГОСТ 21357-87/12; ","Отливки, ГОСТ 21357-87/25; ","Отливки, ГОСТ 21357-87/nan; "
"25ХГЛ","Отливки, КТ30, ГОСТ 977-88/579; ","Отливки, КТ30, ГОСТ 977-88/304; ","Отливки, КТ30, ГОСТ 977-88/12; ","Отливки, КТ30, ГОСТ 977-88/20; ","Отливки, КТ30, ГОСТ 977-88/206; "
"27Х5ГСМЛ","Отливки, КТ120, ГОСТ 977-88/1472; ","Отливки, КТ120, ГОСТ 977-88/1177; ","Отливки, КТ120, ГОСТ 977-88/5; ","Отливки, КТ120, ГОСТ 977-88/20; ","Отливки, КТ120, ГОСТ 977-88/392; "
"27ХГСНМДТЛ","Отливки, ГОСТ 21357-87/800; Отливки, ГОСТ 21357-87/850; Отливки, ГОСТ 21357-87/1400; ","Отливки, ГОСТ 21357-87/650; Отливки, ГОСТ 21357-87/700; Отливки, ГОСТ 21357-87/1150; ","Отливки, ГОСТ 21357-87/12; Отливки, ГОСТ 21357-87/12; Отливки, ГОСТ 21357-87/8; ","Отливки, ГОСТ 21357-87/20; Отливки, ГОСТ 21357-87/25; Отливки, ГОСТ 21357-87/12; ","Отливки, ГОСТ 21357-87/nan; Отливки, ГОСТ 21357-87/nan; Отливки, ГОСТ 21357-87/nan; "
"27ХН2МФЛ","Отливки, ГОСТ 21357-87/1000; ","Отливки, ГОСТ 21357-87/800; ","Отливки, ГОСТ 21357-87/10; ","Отливки, ГОСТ 21357-87/22; ","Отливки, ГОСТ 21357-87/nan; "
"30ГЛ","Отливки, К30, ГОСТ 977-88/579; Отливки, КТ45, ГОСТ 977-88/628; Отливки, ГОСТ 21357-87/660; ","Отливки, К30, ГОСТ 977-88/334; Отливки, КТ45, ГОСТ 977-88/481; Отливки, ГОСТ 21357-87/490; ","Отливки, К30, ГОСТ 977-88/20; Отливки, КТ45, ГОСТ 977-88/16; Отливки, ГОСТ 21357-87/10; ","Отливки, К30, ГОСТ 977-88/25; Отливки, КТ45, ГОСТ 977-88/20; Отливки, ГОСТ 21357-87/20; ","Отливки, К30, ГОСТ 977-88/206; Отливки, КТ45, ГОСТ 977-88/235; Отливки, ГОСТ 21357-87/nan; "
"30ГСЛ","Отливки, К35, ГОСТ 977-88/589; Отливки, КТ40, ГОСТ 977-88/638; ","Отливки, К35, ГОСТ 977-88/343; Отливки, КТ40, ГОСТ 977-88/392; ","Отливки, К35, ГОСТ 977-88/14; Отливки, КТ40, ГОСТ 977-88/14; ","Отливки, К35, ГОСТ 977-88/25; Отливки, КТ40, ГОСТ 977-88/30; ","Отливки, К35, ГОСТ 977-88/294; Отливки, КТ40, ГОСТ 977-88/491; "
"30Л","Отливки, К25, ГОСТ 977-88/471; Отливки, КТ30, ГОСТ 977-88/491; ","Отливки, К25, ГОСТ 977-88/255; Отливки, КТ30, ГОСТ 977-88/294; ","Отливки, К25, ГОСТ 977-88/17; Отливки, КТ30, ГОСТ 977-88/17; ","Отливки, К25, ГОСТ 977-88/30; Отливки, КТ30, ГОСТ 977-88/30; ","Отливки, К25, ГОСТ 977-88/343; Отливки, КТ30, ГОСТ 977-88/343; "
"30Х3С3ГМЛ","Отливки, КТ150, ГОСТ 977-88/1766; ","Отливки, КТ150, ГОСТ 977-88/1472; ","Отливки, КТ150, ГОСТ 977-88/4; ","Отливки, КТ150, ГОСТ 977-88/15; ","Отливки, КТ150, ГОСТ 977-88/196; "
"30ХГ1","Отливки, К65, ГОСТ 977-88/981; Отливки, КТ95, ГОСТ 977-88/1275; ","Отливки, К65, ГОСТ 977-88/638; Отливки, КТ95, ГОСТ 977-88/932; ","Отливки, К65, ГОСТ 977-88/4; Отливки, КТ95, ГОСТ 977-88/2; ","Отливки, К65, ГОСТ 977-88/5; Отливки, КТ95, ГОСТ 977-88/4; ","Отливки, К65, ГОСТ 977-88/49; Отливки, КТ95, ГОСТ 977-88/147; "
"30ХГ2СТЛ","Отливки, ГОСТ 21357-87/700; Отливки, ГОСТ 21357-87/750; Отливки, ГОСТ 21357-87/1600; ","Отливки, ГОСТ 21357-87/600; Отливки, ГОСТ 21357-87/650; Отливки, ГОСТ 21357-87/1300; ","Отливки, ГОСТ 21357-87/12; Отливки, ГОСТ 21357-87/15; Отливки, ГОСТ 21357-87/4; ","Отливки, ГОСТ 21357-87/40; Отливки, ГОСТ 21357-87/40; Отливки, ГОСТ 21357-87/14; ","Отливки, ГОСТ 21357-87/nan; Отливки, ГОСТ 21357-87/nan; Отливки, ГОСТ 21357-87/nan; "
"30ХГСФЛ","Отливки, К40, ГОСТ 977-88/589; Отливки, КТ60, ГОСТ 977-88/785; ","Отливки, К40, ГОСТ 977-88/392; Отливки, КТ60, ГОСТ 977-88/589; ","Отливки, К40, ГОСТ 977-88/15; Отливки, КТ60, ГОСТ 977-88/14; ","Отливки, К40, ГОСТ 977-88/25; Отливки, КТ60, ГОСТ 977-88/25; ","Отливки, К40, ГОСТ 977-88/343; Отливки, КТ60, ГОСТ 977-88/441; "
"30ХЛ","Отливки, К25, ГОСТ 977-88/530; Отливки, КТ40, ГОСТ 977-88/677; Отливки, ГОСТ 21357-87/660; ","Отливки, К25, ГОСТ 977-88/285; Отливки, КТ40, ГОСТ 977-88/432; Отливки, ГОСТ 21357-87/550; ","Отливки, К25, ГОСТ 977-88/15; Отливки, КТ40, ГОСТ 977-88/15; Отливки, ГОСТ 21357-87/10; ","Отливки, К25, ГОСТ 977-88/30; Отливки, КТ40, ГОСТ 977-88/30; Отливки, ГОСТ 21357-87/20; ","Отливки, К25, ГОСТ 977-88/265; Отливки, КТ40, ГОСТ 977-88/402; Отливки, ГОСТ 21357-87/nan; "
"30ХМЛ","Отливки, К25, ГОСТ 977-88/530; Отливки, КТ30, ГОСТ 977-88/677; ","Отливки, К25, ГОСТ 977-88/285; Отливки, КТ30, ГОСТ 977-88/334; ","Отливки, К25, ГОСТ 977-88/18; Отливки, КТ30, ГОСТ 977-88/14; ","Отливки, К25, ГОСТ 977-88/25; Отливки, КТ30, ГОСТ 977-88/25; ","Отливки, К25, ГОСТ 977-88/304; Отливки, КТ30, ГОСТ 977-88/265; "
"30ХНМЛ","Отливки, К55, ГОСТ 977-88/687; Отливки, КТ65, ГОСТ 977-88/785; ","Отливки, К55, ГОСТ 977-88/540; Отливки, КТ65, ГОСТ 977-88/638; ","Отливки, К55, ГОСТ 977-88/12; Отливки, КТ65, ГОСТ 977-88/10; ","Отливки, К55, ГОСТ 977-88/20; Отливки, КТ65, ГОСТ 977-88/20; ","Отливки, К55, ГОСТ 977-88/294; Отливки, КТ65, ГОСТ 977-88/392; "
"31Х19Н9МВБТЛ","Отливки, ГОСТ 977-88/540; ","Отливки, ГОСТ 977-88/294; ","Отливки, ГОСТ 977-88/12; ","Отливки, ГОСТ 977-88/nan; ","Отливки, ГОСТ 977-88/294; "
"32Х06Л","Отливки, КТ45, ГОСТ 977-88/638; ","Отливки, КТ45, ГОСТ 977-88/441; ","Отливки, КТ45, ГОСТ 977-88/10; ","Отливки, КТ45, ГОСТ 977-88/20; ","Отливки, КТ45, ГОСТ 977-88/491; "
"35ГЛ","Отливки, К30, ГОСТ 977-88/540; Отливки, КТ35, ГОСТ 977-88/589; ","Отливки, К30, ГОСТ 977-88/294; Отливки, КТ35, ГОСТ 977-88/343; ","Отливки, К30, ГОСТ 977-88/12; Отливки, КТ35, ГОСТ 977-88/14; ","Отливки, К30, ГОСТ 977-88/20; Отливки, КТ35, ГОСТ 977-88/30; ","Отливки, К30, ГОСТ 977-88/294; Отливки, КТ35, ГОСТ 977-88/491; "
"35Л","Отливки, К25, ГОСТ 977-88/491; Отливки, КТ35, ГОСТ 977-88/540; ","Отливки, К25, ГОСТ 977-88/275; Отливки, КТ35, ГОСТ 977-88/343; ","Отливки, К25, ГОСТ 977-88/15; Отливки, КТ35, ГОСТ 977-88/16; ","Отливки, К25, ГОСТ 977-88/25; Отливки, КТ35, ГОСТ 977-88/20; ","Отливки, К25, ГОСТ 977-88/343; Отливки, КТ35, ГОСТ 977-88/294; "
"35НГМЛ","Отливки, КТ60, ГОСТ 977-88/763; ","Отливки, КТ60, ГОСТ 977-88/589; ","Отливки, КТ60, ГОСТ 977-88/12; ","Отливки, КТ60, ГОСТ 977-88/25; ","Отливки, КТ60, ГОСТ 977-88/392; "
"35Х18Н24С2Л","Отливки, ГОСТ 977-88/549; ","Отливки, ГОСТ 977-88/294; ","Отливки, ГОСТ 977-88/20; ","Отливки, ГОСТ 977-88/25; ","Отливки, ГОСТ 977-88/nan; "
"35Х23Н7СЛ","Отливки, ГОСТ 977-88/540; ","Отливки, ГОСТ 977-88/245; ","Отливки, ГОСТ 977-88/12; ","Отливки, ГОСТ 977-88/nan; ","Отливки, ГОСТ 977-88/nan; "
"35ХГЛ","Отливки, К30, ГОСТ 977-88/628; Отливки, КТ35, ГОСТ 977-88/726; ","Отливки, К30, ГОСТ 977-88/334; Отливки, КТ35, ГОСТ 977-88/383; ","Отливки, К30, ГОСТ 977-88/14; Отливки, КТ35, ГОСТ 977-88/10; ","Отливки, К30, ГОСТ 977-88/25; Отливки, КТ35, ГОСТ 977-88/20; ","Отливки, К30, ГОСТ 977-88/137; Отливки, КТ35, ГОСТ 977-88/167; "
"35ХГСЛ","Отливки, К35, ГОСТ 977-88/589; Отливки, КТ60, ГОСТ 977-88/785; ","Отливки, К35, ГОСТ 977-88/343; Отливки, КТ60, ГОСТ 977-88/589; ","Отливки, К35, ГОСТ 977-88/14; Отливки, КТ60, ГОСТ 977-88/10; ","Отливки, К35, ГОСТ 977-88/25; Отливки, КТ60, ГОСТ 977-88/20; ","Отливки, К35, ГОСТ 977-88/294; Отливки, КТ60, ГОСТ 977-88/392; "
"35ХГФЛ","Отливки, К40, ГОСТ 977-88/638; Отливки, КТ50, ГОСТ 977-88/687; ","Отливки, К40, ГОСТ 977-88/392; Отливки, КТ50, ГОСТ 977-88/491; ","Отливки, К40, ГОСТ 977-88/13; Отливки, КТ50, ГОСТ 977-88/15; ","Отливки, К40, ГОСТ 977-88/nan; Отливки, КТ50, ГОСТ 977-88/nan; ","Отливки, К40, ГОСТ 977-88/285; Отливки, КТ50, ГОСТ 977-88/383; "
"35ХМЛ","Отливки, К40, ГОСТ 977-88/589; Отливки, КТ55, ГОСТ 977-88/687; Отливки, ГОСТ 21357-87/700; ","Отливки, К40, ГОСТ 977-88/392; Отливки, КТ55, ГОСТ 977-88/540; Отливки, ГОСТ 21357-87/600; ","Отливки, К40, ГОСТ 977-88/12; Отливки, КТ55, ГОСТ 977-88/12; Отливки, ГОСТ 21357-87/10; ","Отливки, К40, ГОСТ 977-88/20; Отливки, КТ55, ГОСТ 977-88/25; Отливки, ГОСТ 21357-87/18; ","Отливки, К40, ГОСТ 977-88/294; Отливки, КТ55, ГОСТ 977-88/392; Отливки, ГОСТ 21357-87/nan; "
"35ХМФЛ","Отливки, ГОСТ 21357-87/630; Отливки, ГОСТ 21357-87/700; ","Отливки, ГОСТ 21357-87/420; Отливки, ГОСТ 21357-87/550; ","Отливки, ГОСТ 21357-87/12; Отливки, ГОСТ 21357-87/12; ","Отливки, ГОСТ 21357-87/20; Отливки, ГОСТ 21357-87/25; ","Отливки, ГОСТ 21357-87/340; Отливки, ГОСТ 21357-87/nan; "
"35ХН2МЛ","Отливки/780; ","Отливки/690; ","Отливки/10; ","Отливки/20; ","Отливки/390; "
"35ХНЛ","Отливки/686; ","Отливки/490; ","Отливки/12; ","Отливки/25; ","Отливки/390; "
"40Г1","Отливки, КТ50, ГОСТ 977-88/819; ","Отливки, КТ50, ГОСТ 977-88/520; ","Отливки, КТ50, ГОСТ 977-88/8; ","Отливки, КТ50, ГОСТ 977-88/20; ","Отливки, КТ50, ГОСТ 977-88/285; "
"40ГТЛ","Отливки, К30, ГОСТ 977-88/608; Отливки, КТ40, ГОСТ 977-88/726; ","Отливки, К30, ГОСТ 977-88/323; Отливки, КТ40, ГОСТ 977-88/422; ","Отливки, К30, ГОСТ 977-88/14; Отливки, КТ40, ГОСТ 977-88/10; ","Отливки, К30, ГОСТ 977-88/25; Отливки, КТ40, ГОСТ 977-88/20; ","Отливки, К30, ГОСТ 977-88/285; Отливки, КТ40, ГОСТ 977-88/334; "
"40Л","Отливки, К30, ГОСТ 977-88/520; Отливки, КТ35, ГОСТ 977-88/540; ","Отливки, К30, ГОСТ 977-88/294; Отливки, КТ35, ГОСТ 977-88/343; ","Отливки, К30, ГОСТ 977-88/14; Отливки, КТ35, ГОСТ 977-88/14; ","Отливки, К30, ГОСТ 977-88/25; Отливки, КТ35, ГОСТ 977-88/20; ","Отливки, К30, ГОСТ 977-88/294; Отливки, КТ35, ГОСТ 977-88/294; "
"40Х24Н12СЛ","Отливки, ГОСТ 977-88/491; ","Отливки, ГОСТ 977-88/245; ","Отливки, ГОСТ 977-88/20; ","Отливки, ГОСТ 977-88/28; ","Отливки, ГОСТ 977-88/nan; "
"40Х9С2Л","ГОСТ 977-88/Механические свойства не регламентируются; ","ГОСТ 977-88/Механические свойства не регламентируются; ","ГОСТ 977-88/Механические свойства не регламентируются; ","ГОСТ 977-88/Механические свойства не регламентируются; ","ГОСТ 977-88/Механические свойства не регламентируются; "
"40ХЛ","Отливки, КТ50, ГОСТ 977-88/638; ","Отливки, КТ50, ГОСТ 977-88/491; ","Отливки, КТ50, ГОСТ 977-88/12; ","Отливки, КТ50, ГОСТ 977-88/25; ","Отливки, КТ50, ГОСТ 977-88/392; "
"40ХМЛ","Отливки, К30, ГОСТ 977-88/628; Отливки, КТ45, ГОСТ 977-88/677; ","Отливки, К30, ГОСТ 977-88/334; Отливки, КТ45, ГОСТ 977-88/481; ","Отливки, К30, ГОСТ 977-88/14; Отливки, КТ45, ГОСТ 977-88/11; ","Отливки, К30, ГОСТ 977-88/25; Отливки, КТ45, ГОСТ 977-88/20; ","Отливки, К30, ГОСТ 977-88/206; Отливки, КТ45, ГОСТ 977-88/206; "
"40ХН2Л","Отливки, К35, ГОСТ 977-88/638; Отливки, КТ55, ГОСТ 977-88/785; ","Отливки, К35, ГОСТ 977-88/373; Отливки, КТ55, ГОСТ 977-88/540; ","Отливки, К35, ГОСТ 977-88/15; Отливки, КТ55, ГОСТ 977-88/12; ","Отливки, К35, ГОСТ 977-88/25; Отливки, КТ55, ГОСТ 977-88/20; ","Отливки, К35, ГОСТ 977-88/285; Отливки, КТ55, ГОСТ 977-88/334; "
"40ХНЛ","Отливки, КТ45, ГОСТ 977-88/672; ","Отливки, КТ45, ГОСТ 977-88/481; ","Отливки, КТ45, ГОСТ 977-88/12; ","Отливки, КТ45, ГОСТ 977-88/25; ","Отливки, КТ45, ГОСТ 977-88/383; "
"40ХФЛ","Отливки, К55, ГОСТ 977-88/770; Отливки, КТ90, ГОСТ 977-88/1177; ","Отливки, К55, ГОСТ 977-88/579; Отливки, КТ90, ГОСТ 977-88/883; ","Отливки, К55, ГОСТ 977-88/10; Отливки, КТ90, ГОСТ 977-88/4; ","Отливки, К55, ГОСТ 977-88/18; Отливки, КТ90, ГОСТ 977-88/8; ","Отливки, К55, ГОСТ 977-88/245; Отливки, КТ90, ГОСТ 977-88/196; "
"45ГЛ","Отливки, КТ30, ГОСТ 977-88/628; Отливки, К30, ГОСТ 977-88/579; ","Отливки, КТ30, ГОСТ 977-88/334; Отливки, К30, ГОСТ 977-88/334; ","Отливки, КТ30, ГОСТ 977-88/13; Отливки, К30, ГОСТ 977-88/14; ","Отливки, КТ30, ГОСТ 977-88/20; Отливки, К30, ГОСТ 977-88/25; ","Отливки, КТ30, ГОСТ 977-88/285; Отливки, К30, ГОСТ 977-88/285; "
"45Л","Отливки, К30, ГОСТ 977-88/540; Отливки, КТ40, ГОСТ 977-88/589; ","Отливки, К30, ГОСТ 977-88/314; Отливки, КТ40, ГОСТ 977-88/392; ","Отливки, К30, ГОСТ 977-88/12; Отливки, КТ40, ГОСТ 977-88/10; ","Отливки, К30, ГОСТ 977-88/20; Отливки, КТ40, ГОСТ 977-88/20; ","Отливки, К30, ГОСТ 977-88/294; Отливки, КТ40, ГОСТ 977-88/245; "
"45ФЛ","Отливки, К40, ГОСТ 977-88/589; ","Отливки, К40, ГОСТ 977-88/392; ","Отливки, К40, ГОСТ 977-88/12; ","Отливки, К40, ГОСТ 977-88/20; ","Отливки, К40, ГОСТ 977-88/294; "
"45Х17Г13Н3ЮЛ","Отливки, ГОСТ 977-88/491; ","Отливки, ГОСТ 977-88/nan; ","Отливки, ГОСТ 977-88/10; ","Отливки, ГОСТ 977-88/18; ","Отливки, ГОСТ 977-88/981; "
"50Л","Отливки, К30, ГОСТ 977-88/569; Отливки, КТ40, ГОСТ 977-88/736; ","Отливки, К30, ГОСТ 977-88/334; Отливки, КТ40, ГОСТ 977-88/392; ","Отливки, К30, ГОСТ 977-88/11; Отливки, КТ40, ГОСТ 977-88/14; ","Отливки, К30, ГОСТ 977-88/20; Отливки, КТ40, ГОСТ 977-88/20; ","Отливки, К30, ГОСТ 977-88/245; Отливки, КТ40, ГОСТ 977-88/294; "
"50ХГЛ","Отливки, ГОСТ 977-88/775; Отливки, ГОСТ 977-88/687; ","Отливки, ГОСТ 977-88/nan; Отливки, ГОСТ 977-88/nan; ","Отливки, ГОСТ 977-88/13; Отливки, ГОСТ 977-88/5; ","Отливки, ГОСТ 977-88/nan; Отливки, ГОСТ 977-88/nan; ","Отливки, ГОСТ 977-88/nan; Отливки, ГОСТ 977-88/nan; "
"513Л","Отливки, ОСТ 1 90090-79/1200; Отливки, ОСТ 1 90090-79/900; ","Отливки, ОСТ 1 90090-79/1000; Отливки, ОСТ 1 90090-79/750; ","Отливки, ОСТ 1 90090-79/8; Отливки, ОСТ 1 90090-79/9; ","Отливки, ОСТ 1 90090-79/26; Отливки, ОСТ 1 90090-79/30; ","Отливки, ОСТ 1 90090-79/200; Отливки, ОСТ 1 90090-79/250; "
"55Л","Отливки/600; ","Отливки/350; ","Отливки/10; ","Отливки/18; ","Отливки/240; "
"55СЛ","Отливки, К30, ГОСТ 977-88/687; Отливки, КТ40, ГОСТ 977-88/736; ","Отливки, К30, ГОСТ 977-88/334; Отливки, КТ40, ГОСТ 977-88/392; ","Отливки, К30, ГОСТ 977-88/10; Отливки, КТ40, ГОСТ 977-88/12; ","Отливки, К30, ГОСТ 977-88/nan; Отливки, КТ40, ГОСТ 977-88/nan; ","Отливки, К30, ГОСТ 977-88/nan; Отливки, КТ40, ГОСТ 977-88/nan; "
"55Х18Г14С2ТЛ","Отливки, ГОСТ 977-88/638; ","Отливки, ГОСТ 977-88/nan; ","Отливки, ГОСТ 977-88/6; ","Отливки, ГОСТ 977-88/nan; ","Отливки, ГОСТ 977-88/147; "
"5МФРЛ","Отливки, К65, ГОСТ 977-88/981; Отливки, КТ95, ГОСТ 977-88/1275; ","Отливки, К65, ГОСТ 977-88/638; Отливки, КТ95, ГОСТ 977-88/932; ","Отливки, К65, ГОСТ 977-88/4; Отливки, КТ95, ГОСТ 977-88/2; ","Отливки, К65, ГОСТ 977-88/5; Отливки, КТ95, ГОСТ 977-88/4; ","Отливки, К65, ГОСТ 977-88/49; Отливки, КТ95, ГОСТ 977-88/147; "
"5ФЛ","Отливки, КТ50, ГОСТ 977-88/819; ","Отливки, КТ50, ГОСТ 977-88/520; ","Отливки, КТ50, ГОСТ 977-88/8; ","Отливки, КТ50, ГОСТ 977-88/20; ","Отливки, КТ50, ГОСТ 977-88/285; "
"60ХГЛ","Отливки, ГОСТ 977-88/785; Отливки, КТ30, ГОСТ 977-88/628; ","Отливки, ГОСТ 977-88/nan; Отливки, КТ30, ГОСТ 977-88/338; ","Отливки, ГОСТ 977-88/4; Отливки, КТ30, ГОСТ 977-88/13; ","Отливки, ГОСТ 977-88/nan; Отливки, КТ30, ГОСТ 977-88/20; ","Отливки, ГОСТ 977-88/285; Отливки, КТ30, ГОСТ 977-88/285; "
"70ГЛ","Отливки, ГОСТ 977-88/785; ","Отливки, ГОСТ 977-88/nan; ","Отливки, ГОСТ 977-88/4; ","Отливки, ГОСТ 977-88/nan; ","Отливки, ГОСТ 977-88/nan; "
"70Х2ГЛ","Отливки, ГОСТ 977-88/785; ","Отливки, ГОСТ 977-88/nan; ","Отливки, ГОСТ 977-88/4; ","Отливки, ГОСТ 977-88/nan; ","Отливки, ГОСТ 977-88/nan; "
"75ХНМФЛ","Отливки, ГОСТ 977-88/981; ","Отливки, ГОСТ 977-88/nan; ","Отливки, ГОСТ 977-88/3; ","Отливки, ГОСТ 977-88/nan; ","Отливки, ГОСТ 977-88/nan; "
"80ГСЛ","","","","",""
"85Х4М5Ф2В6Л","ГОСТ 977-88/Механические свойства не регламентируются; ","ГОСТ 977-88/Механические свойства не регламентируются; ","ГОСТ 977-88/Механические свойства не регламентируются; ","ГОСТ 977-88/Механические свойства не регламентируются; ","ГОСТ 977-88/Механические свойства не регламентируются; "
"90Х4М4Ф2В6Л","ГОСТ 977/Механические свойства не регламентируются; ","ГОСТ 977/Механические свойства не регламентируются; ","ГОСТ 977/Механические свойства не регламентируются; ","ГОСТ 977/Механические свойства не регламентируются; ","ГОСТ 977/Механические свойства не регламентируются; "
"ВКЛ-1","Отливки, ОСТ 1 90090-79/650; ","Отливки, ОСТ 1 90090-79/400; ","Отливки, ОСТ 1 90090-79/20; ","Отливки, ОСТ 1 90090-79/50; ","Отливки, ОСТ 1 90090-79/1200; "
"ВНЛ-1","Отливки, ГОСТ 977-88/981; ","Отливки, ГОСТ 977-88/687; ","Отливки, ГОСТ 977-88/10; ","Отливки, ГОСТ 977-88/25; ","Отливки, ГОСТ 977-88/294; "
"ВНЛ-2","Отливки, ОСТ 1 90090-79/1350; ","Отливки, ОСТ 1 90090-79/900; ","Отливки, ОСТ 1 90090-79/10; ","Отливки, ОСТ 1 90090-79/30; ","Отливки, ОСТ 1 90090-79/400; "
"ВНЛ-3","Отливки, ОСТ 1 90090-79/1100-1250; ","Отливки, ОСТ 1 90090-79/850-900; ","Отливки, ОСТ 1 90090-79/12-14; ","Отливки, ОСТ 1 90090-79/35-40; ","Отливки, ОСТ 1 90090-79/400-500; "
"ВНЛ-4","Отливки, ОСТ 1 90090-79/650; ","Отливки, ОСТ 1 90090-79/400; ","Отливки, ОСТ 1 90090-79/30; ","Отливки, ОСТ 1 90090-79/40; ","Отливки, ОСТ 1 90090-79/1000; "
"Р6М4Ф2Л","ГОСТ 977/Механические свойства не регламентируются; ","ГОСТ 977/Механические свойства не регламентируются; ","ГОСТ 977/Механические свойства не регламентируются; ","ГОСТ 977/Механические свойства не регламентируются; ","ГОСТ 977/Механические свойства не регламентируются; "
"Р6М5Л","ГОСТ 977-88/Механические свойства не регламентируются; ","ГОСТ 977-88/Механические свойства не регламентируются; ","ГОСТ 977-88/Механические свойства не регламентируются; ","ГОСТ 977-88/Механические свойства не регламентируются; ","ГОСТ 977-88/Механические свойства не регламентируются; "
"Х18Н9БЛ","Отливки, ОСТ 1 90090-79/450; ","Отливки, ОСТ 1 90090-79/200; ","Отливки, ОСТ 1 90090-79/25; ","Отливки, ОСТ 1 90090-79/35; ","Отливки, ОСТ 1 90090-79/500; "
"ЭИ268Л","Отливки, ОСТ 1 90090-79/950; Отливки, ОСТ 1 90090-79/850; ","Отливки, ОСТ 1 90090-79/750; Отливки, ОСТ 1 90090-79/650; ","Отливки, ОСТ 1 90090-79/8; Отливки, ОСТ 1 90090-79/8; ","Отливки, ОСТ 1 90090-79/20; Отливки, ОСТ 1 90090-79/20; ","Отливки, ОСТ 1 90090-79/250; Отливки, ОСТ 1 90090-79/350; "
"ЭИ654Л","Отливки, ОСТ 1 90090-79/650; ","Отливки, ОСТ 1 90090-79/280; ","Отливки, ОСТ 1 90090-79/16; ","Отливки, ОСТ 1 90090-79/nan; ","Отливки, ОСТ 1 90090-79/280; "
"ЭИ736Л","Отливки, ОСТ 1 90090-79/1200; Отливки, ОСТ 1 90090-79/900; ","Отливки, ОСТ 1 90090-79/1000; Отливки, ОСТ 1 90090-79/750; ","Отливки, ОСТ 1 90090-79/8; Отливки, ОСТ 1 90090-79/9; ","Отливки, ОСТ 1 90090-79/26; Отливки, ОСТ 1 90090-79/30; ","Отливки, ОСТ 1 90090-79/200; Отливки, ОСТ 1 90090-79/250; "
"ЭИ961Л","Отливки, ОСТ 1 90090-79/1100; Отливки, ОСТ 1 90090-79/900; ","Отливки, ОСТ 1 90090-79/850; Отливки, ОСТ 1 90090-79/750; ","Отливки, ОСТ 1 90090-79/10; Отливки, ОСТ 1 90090-79/11; ","Отливки, ОСТ 1 90090-79/30; Отливки, ОСТ 1 90090-79/35; ","Отливки, ОСТ 1 90090-79/350; Отливки, ОСТ 1 90090-79/300; "
"10Х12НДЛ","Отливки, ГОСТ 977-88/638; ","Отливки, ГОСТ 977-88/441; ","Отливки, ГОСТ 977-88/14; ","Отливки, ГОСТ 977-88/30; ","Отливки, ГОСТ 977-88/294; "
"20ХГСФЛ","Отливки, ГОСТ 21357-87/500; Отливки, ГОСТ 21357-87/600; ","Отливки, ГОСТ 21357-87/320; Отливки, ГОСТ 21357-87/450; ","Отливки, ГОСТ 21357-87/18; Отливки, ГОСТ 21357-87/14; ","Отливки, ГОСТ 21357-87/30; Отливки, ГОСТ 21357-87/25; ","Отливки, ГОСТ 21357-87/500; Отливки, ГОСТ 21357-87/nan; "
"30ХГФРЛ","Отливки/700; ","Отливки/500; ","Отливки/12; ","Отливки/25; ","Отливки/400; "
"05Х12Н6Д2МФСГТ","","","","",""
"11М5Ф","","","","",""
"11Р3АМ3Ф2","","","","",""
"11Х","","","","",""
"11Х4В2МФ3С2","nan/nan; ","nan/2400-2800; ","nan/nan; ","nan/nan; ","nan/nan; "
"11ХФ","","","","",""
"120Х","","","","",""
"12Х1","","","","",""
"13Х","Лента отожжен., ГОСТ 2283-79/930; ","Лента отожжен., ГОСТ 2283-79/nan; ","Лента отожжен., ГОСТ 2283-79/nan; ","Лента отожжен., ГОСТ 2283-79/nan; ","Лента отожжен., ГОСТ 2283-79/nan; "
"27Х2Н2М1Ф","Поковки/1300; ","Поковки/1200; ","Поковки/9; ","Поковки/nan; ","Поковки/nan; "
"2Х6В8М2К8","Сорт/1750; ","Сорт/1450; ","Сорт/2; ","Сорт/6; ","Сорт/nan; "
"3И2","Сорт/1720; ","Сорт/1520; ","Сорт/nan; ","Сорт/nan; ","Сорт/560; "
"3Х2В8Ф","Сталь/1530; ","Сталь/1390; ","Сталь/12; ","Сталь/36; ","Сталь/200; "
"3Х2МНФ","Заготовка/1450; ","Заготовка/1300; ","Заготовка/11; ","Заготовка/45; ","Заготовка/550; "
"3Х2Н2МВФ","Поковки/1400; ","Поковки/1300; ","Поковки/7; ","Поковки/nan; ","Поковки/nan; "
"3Х3М3Ф","Сталь/1670; ","Сталь/1470; ","Сталь/nan; ","Сталь/50; ","Сталь/220; "
"40Х5МФ","Поковки/1400; ","Поковки/1300; ","Поковки/7; ","Поковки/nan; ","Поковки/nan; "
"40ХСМФ","Штамповка/1450; ","Штамповка/1280; ","Штамповка/7; ","Штамповка/20; ","Штамповка/200; "
"45ХНМ","Поковки/635; ","Поковки/440; ","Поковки/14; ","Поковки/40; ","Поковки/540; "
"4Х2В5МФ","Заготовка/1680; ","Заготовка/1480; ","Заготовка/10; ","Заготовка/42; ","Заготовка/300; "
"4Х2НМФ","","","","",""
"4Х3ВМФ","Сорт/1720; ","Сорт/1520; ","Сорт/nan; ","Сорт/nan; ","Сорт/560; "
"4Х4ВМФС","Сорт/1700; ","Сорт/1500; ","Сорт/nan; ","Сорт/nan; ","Сорт/440; "
"4Х5В2ФС","Сорт/1760; ","Сорт/1690; ","Сорт/nan; ","Сорт/nan; ","Сорт/300; "
"4Х5МФ1С","nan/1670; ","nan/1470; ","nan/10; ","nan/40; ","nan/390; "
"4Х5МФС","Сорт/1750; ","Сорт/1480; ","Сорт/nan; ","Сорт/nan; ","Сорт/570; "
"4ХВ2С","Сталь/1470; ","Сталь/1300; ","Сталь/8; ","Сталь/35; ","Сталь/290; "
"4ХМНФС","","","","",""
"4ХМФС","Штамповка/1450; ","Штамповка/1280; ","Штамповка/7; ","Штамповка/20; ","Штамповка/200; "
"4ХС","","","","",""
"55Х","Поковки/780; ","Поковки/540; ","Поковки/10; ","Поковки/35; ","Поковки/nan; "
"55Х6В3СМФ","nan/nan; ","nan/1800-2000; ","nan/nan; ","nan/nan; ","nan/nan; "
"55Х7ВСМФ","","","","",""
"5Х2МНФ","Заготовка/1750; ","Заготовка/1500; ","Заготовка/10; ","Заготовка/40; ","Заготовка/550; "
"5Х3В3МФС","Сорт/1680; ","Сорт/1500; ","Сорт/8; ","Сорт/38; ","Сорт/250; "
"5ХВ2С","Сталь/1470; ","Сталь/1290; ","Сталь/10; ","Сталь/30; ","Сталь/230; "
"5ХВ2СФ","nan/1700; ","nan/1600; ","nan/6; ","nan/15; ","nan/280; "
"5ХГМ","nan/1570; ","nan/1450; ","nan/9; ","nan/26; ","nan/360; "
"5ХНВ","nan/1280; ","nan/1050; ","nan/11; ","nan/45; ","nan/400; "
"5ХНВС","Заготовка/1305; ","Заготовка/1030; ","Заготовка/nan; ","Заготовка/nan; ","Заготовка/nan; "
"5ХНМ","Сталь/1570; ","Сталь/1420; ","Сталь/9; ","Сталь/35; ","Сталь/340; "
"60Х2СМФ","Заготовка/910; ","Заготовка/460; ","Заготовка/19; ","Заготовка/42; ","Заготовка/350; "
"60ХГ","Валки/800-910; ","Валки/440-550; ","Валки/18; ","Валки/38; ","Валки/350; "
"60ХН","Поковки/1050; ","Поковки/690; ","Поковки/15; ","Поковки/27; ","Поковки/nan; "
"60ХСМФ","Заготовка/940; ","Заготовка/470; ","Заготовка/17; ","Заготовка/37; ","Заготовка/270; "
"6Х3МФС","","","","",""
"6Х4М2ФС","nan/nan; ","nan/1800-2000; ","nan/nan; ","nan/nan; ","nan/nan; "
"6Х6В3МФС","nan/nan; ","nan/1800-2000; ","nan/nan; ","nan/nan; ","nan/nan; "
"6ХВ2С","Сталь/1770; ","Сталь/1680; ","Сталь/7; ","Сталь/18; ","Сталь/260; "
"6ХВГ","Сталь/1570; ","Сталь/1450; ","Сталь/10; ","Сталь/38; ","Сталь/460; "
"6ХС","Сталь/1400; ","Сталь/1250; ","Сталь/8; ","Сталь/30; ","Сталь/390; "
"75ХМ","Сталь/750; ","Сталь/430; ","Сталь/19; ","Сталь/41; ","Сталь/240; "
"75ХМФ","","","","",""
"75ХСМФ","Поковки/750; ","Поковки/420; ","Поковки/24; ","Поковки/45; ","Поковки/570; "
"7Х2СМФ","","","","",""
"7Х3","nan/1320; ","nan/1240; ","nan/10; ","nan/36; ","nan/370; "
"7ХГ2ВМ","","","","",""
"7ХГ2ВМФ","","","","",""
"7ХФ","","","","",""
"85Х6НФТ","","","","",""
"8Х3","nan/1340; ","nan/1270; ","nan/8; ","nan/25; ","nan/340; "
"8Х4В2МФС2","nan/nan; ","nan/2700-2800; ","nan/nan; ","nan/nan; ","nan/nan; "
