Repository: sad-engineer/materials

# materials

`materials` - это пакет Python для работы с базой данных материалов. Пакет предоставляет простой доступ к информации о материалах, включая их характеристики, химический состав, механические и технологические свойства. Основная цель пакета - упростить взаимодействие с базой данных материалов через функции, выполняющие CRUD-операции.

Материал демонстрационный, показывает навыки работы.

## Установка

Для установки пакета `materials` используйте команду:

```sh
pip install git+https://github.com/sad-engineer/materials.git
```

## Клонирование проекта

Для клонирования проекта используйте команду:

```sh
git clone https://github.com/sad-engineer/materials.git
cd materials
```

## Подготовка базы данных

База данных устанавливается вместе с пакетом, и настройка не требуется. Пакет поддерживает базу данных SQLite по умолчанию, но можно указать другой URL базы данных через переменную окружения DATABASE_URL.

## Использование

### Основные операции с материалами

```python
from materials import (
    get_material_by_brand,
    get_all_brands,
    get_brands_by_material_class_index,
    get_material_class_index_by_id
)

# Получение всех брендов
all_brands = get_all_brands()
print("Все доступные бренды:", all_brands)

# Получение информации о конкретном материале
brand = "30ХМА"
material = get_material_by_brand(brand)
if material:
    print(f"Информация о материале {brand}:", material)

# Получение брендов по индексу класса материала
index = 4
brands_by_index = get_brands_by_material_class_index(index)
print(f"Бренды с index_of_material_class = {index}:", brands_by_index)

# Получение информации об индексе класса материала
index_id = 1
material_class = get_material_class_index_by_id(index_id)
if material_class:
    print(f"Информация о классе материала с ID {index_id}:", material_class)
```

### Химический состав и стандарты

```python
from materials import get_chemical_composition_by_brand, get_standard_of_chemical_composition_by_brand

brand = "30ХМА"

# Получение химического состава
chemical_composition = get_chemical_composition_by_brand(brand)
if chemical_composition:
    print(f"Химический состав {brand}: {chemical_composition}")

# Получение стандарта материала
standard = get_standard_of_chemical_composition_by_brand(brand)
if standard:
    print(f"Стандарт для {brand}:", standard)
```

### Механические свойства

```python
from materials import get_mechanical_properties_by_brand

brand = "30ХМА"
mechanical_props = get_mechanical_properties_by_brand(brand)
if mechanical_props:
    print(f"Механические свойства {brand}: {mechanical_props}")
```

### Технологические свойства

```python
from materials import get_technological_properties_by_brand

brand = "30ХМА"
tech_props = get_technological_properties_by_brand(brand)
if tech_props:
    print(f"Технологические свойства {brand}: {tech_props}")
```

### Твердость

```python
from materials import get_hardness_by_brand

brand = "30ХМА"
hardness = get_hardness_by_brand(brand)
if hardness:
    print(f"Твердость материала {brand}: {hardness}")
```

### Характеристики материала

```python
from materials import get_characteristics_by_brand

brand = "30ХМА"
characteristics = get_characteristics_by_brand(brand)
if characteristics:
    print(f"Характеристики материала {brand}: {characteristics}")
```

### Комплексный пример

```python
def print_material_info(brand: str):
    """Пример получения всей доступной информации о материале"""
    print(f"\nПолная информация о материале {brand}:")
    print("-" * 50)
    
    # Основная информация
    material = get_material_by_brand(brand)
    if not material:
        print(f"Материал {brand} не найден")
        return
    
    # Химический состав
    chemical = get_chemical_composition_by_brand(brand)
    if chemical:
        print("\nХимический состав:")
        print(f"C: {chemical.c}%, Si: {chemical.si}%, Mn: {chemical.mn}%")
    
    # Механические свойства
    mechanical = get_mechanical_properties_by_brand(brand)
    if mechanical:
        print("\nМеханические свойства:")
        print(f"Предел прочности: {mechanical.tensile_strength} МПа")
        print(f"Относительное удлинение: {mechanical.elongation}%")
    
    # Технологические свойства
    tech = get_technological_properties_by_brand(brand)
    if tech:
        print("\nТехнологические свойства:")
        print(f"Температура ковки: {tech.forging_start}-{tech.forging_end} °C")
    
    # Твердость
    hardness = get_hardness_by_brand(brand)
    if hardness:
        print("\nТвердость:")
        print(f"HB: {hardness.hb}, HRC: {hardness.hrc}")
    
    # Стандарт
    standard = get_standard_of_chemical_composition_by_brand(brand)
    if standard:
        print(f"\nСтандарт: {standard}")

# Включение echo при работе с пакетом materials
os.environ["SQLALCHEMY_ECHO"] = "True"
from materials import get_all_brands

all_brands = get_all_brands()
print("Все бренды:", all_brands)
```

File: materials/data/chemical_composition.csv (part 1 of 14)
"brand","C","Si","Mn","Ni","S","P","Cr","Mo","Ti","Al","Cu","V","РЗМ","Nb","Fe","Ce","W","B","N","Other","Zr","Ca","Mg","Co","Pb","Se","Arsenicum","Bi","Te","O","La","Y","Hf","Примесей","Zn","Sn","Ba","Ta","Sb","Твердость_Cu__Сплав_деформированый","Ag","Li","NiandCo","Be","CuandP","CuandAg","Na","Sc","F","Sr","Ga","AlandMg","Cd"
"03Н12Х5М3ТЛ","0.01 - 0.04","до 0.2","до 0.2","12 - 12.5","до 0.015","до 0.015","4.5 - 5","2.5 - 3","0.7 - 0.9","","","","","","","","","","","","","","","","","","","","","","","","","","","","","","","","","","","","","","","","","","","",""
"03Н12Х5М3ТЮЛ","0.01 - 0.04","до 0.2","до 0.2","12 - 12.5","до 0.015","до 0.015","4.5 - 5","2.5 - 3","0.7 - 0.9","0.25 - 0.45","","","","","","","","","","","","","","","","","","","","","","","","","","","","","","","","","","","","","","","","","","",""
"07Х17Н16ТЛ","0.04 - 0.1","0.2 - 0.6","1 - 2","15 - 17","до 0.02","до 0.035","16 - 18","","0.005 - 0.15","","","","","","","","","","","","","","","","","","","","","","","","","","","","","","","","","","","","","","","","","","","",""
"07Х18Н10Г2С2М2Л","до 0.07","до 2","до 2","9 - 12","до 0.04","до 0.04","17 - 19","2 - 2.5","","","","","","","","","","","","","","","","","","","","","","","","","","","","","","","","","","","","","","","","","","","","",""
"07Х18Н9Л","до 0.07","0.2 - 1","1 - 2","8 - 11","до 0.03","до 0.035","17 - 20","","","","до 0.3","","","","","","","","","","","","","","","","","","","","","","","","","","","","","","","","","","","","","","","","","",""
"07Х21Н9С2МЛ","до 0.07","2 - 2.5","0.5 - 0.9","8 - 9","до 0.03","до 0.03","20.5 - 22.5","0.8 - 1.3","","","","0.2 - 0.7","","","","","","","","","","","","","","","","","","","","","","","","","","","","","","","","","","","","","","","","",""
"07Х24Н8М2Д3Л","до 0.07","0.4 - 0.8","0.3 - 0.8","8 - 9","до 0.025","до 0.025","23 - 25","1.75 - 2.25","","","2.75 - 3.25","","","","","","","","","","","","","","","","","","","","","","","","","","","","","","","","","","","","","","","","","",""
"08Г2ДНФЛ","0.05 - 0.1","0.15 - 0.4","1.3 - 1.7","1.15 - 1.55","до 0.02","до 0.02","до 0.3","","","","0.8 - 1.1","0.02 - 0.08","0.02 - 0.05","","","","","","","","","","","","","","","","","","","","","","","","","","","","","","","","","","","","","","","",""
"08ГДНФЛ","до 0.1","0.15 - 0.4","0.6 - 1","1.15 - 1.55","до 0.035","до 0.035","","","","","0.8 - 1.2","до 0.1","","","","","","","","","","","","","","","","","","","","","","","","","","","","","","","","","","","","","","","","",""
"08Х12Н4ГСМЛ","до 0.08","до 1","до 1.5","3.5 - 5","до 0.035","до 0.035","11.5 - 13.5","до 1","","","","","","","","","","","","","","","","","","","","","","","","","","","","","","","","","","","","","","","","","","","","",""
"08Х14Н5М2ДЛ","до 0.08","до 0.7","до 1","4.5 - 5.5","до 0.03","до 0.03","13 - 14.5","1.5 - 2","","","1.2 - 1.75","","","до 0.1","","","","","","","","","","","","","","","","","","","","","","","","","","","","","","","","","","","","","","",""
"08Х14Н7МЛ","до 0.08","0.2 - 0.75","0.3 - 0.9","6 - 8.5","до 0.03","до 0.03","13 - 15","0.5 - 1","","","","","","","","","","","","","","","","","","","","","","","","","","","","","","","","","","","","","","","","","","","","",""
"08Х14НДЛ","до 0.08","до 0.4","0.5 - 0.8","1.2 - 1.6","до 0.025","до 0.025","13 - 14.5","","","","0.8 - 1.2","","","","","","","","","","","","","","","","","","","","","","","","","","","","","","","","","","","","","","","","","",""
"08Х15Н4ДМЛ","до 0.08","до 0.4","1 - 1.5","3.5 - 3.9","до 0.025","до 0.025","14 - 16","0.3 - 0.45","","","1 - 1.4","","","","","","","","","","","","","","","","","","","","","","","","","","","","","","","","","","","","","","","","","",""
"08Х17Н34В5Т3Ю2Л","до 0.08","0.2 - 0.5","0.3 - 0.6","32 - 35","до 0.01","до 0.01","15 - 18","","2.6 - 3.2","1.7 - 2.1","до 0.3","","","","34.64 - 43.7","до 0.01","4.5 - 5.5","до 0.05","","","","","","","","","","","","","","","","","","","","","","","","","","","","","","","","","","",""
"08Х17Н34В5Т3Ю2РЛ","до 0.08","0.2 - 0.5","0.3 - 0.6","32 - 35","до 0.01","до 0.01","15 - 18","","2.6 - 3.2","1.7 - 2.1","","","","","34.95 - 43.7","до 0.01","4.5 - 5.5","до 0.05","","","","","","","","","","","","","","","","","","","","","","","","","","","","","","","","","","",""
"09Х16Н4БЛ","0.05 - 0.13","0.2 - 0.6","0.3 - 0.6","3.5 - 4.5","до 0.025","до 0.03","15 - 17","","","","","","","0.05 - 0.2","","","","","","","","","","","","","","","","","","","","","","","","","","","","","","","","","","","","","","",""
"09Х17Н3СЛ","0.05 - 0.12","0.8 - 1.5","0.3 - 0.8","2.8 - 3.8","до 0.03","до 0.035","15 - 18","","","","","","","","","","","","","","","","","","","","","","","","","","","","","","","","","","","","","","","","","","","","","",""
"10Х14Н5М2Л","0.12 - 0.16","до 0.75","до 0.9","4.5 - 5.5","до 0.025","до 0.025","13 - 15","2.3 - 2.8","","","","","","","","","","","","","","","","","","","","","","","","","","","","","","","","","","","","","","","","","","","","",""
"10Х14НДЛ","до 0.1","0.2 - 0.4","0.3 - 0.6","1.2 - 1.6","до 0.03","до 0.03","13.5 - 15","","","","1.2 - 1.6","","","","","","","","","","","","","","","","","","","","","","","","","","","","","","","","","","","","","","","","","",""
"10Х17Н10Г4МБЛ","до 0.12","до 0.6","3.5 - 4.5","9.5 - 11","до 0.025","до 0.025","16 - 18","0.9 - 1.2","","","до 0.3","","","0.7 - 1","","","","","","","","","","","","","","","","","","","","","","","","","","","","","","","","","","","","","","",""
"10Х18Н11БЛ","до 0.1","0.2 - 1","1 - 2","8 - 12","до 0.03","до 0.035","17 - 20","","","","","","","0.45 - 0.9","","","","","","","","","","","","","","","","","","","","","","","","","","","","","","","","","","","","","","",""
"10Х18Н3Г3Д2Л","до 0.1","до 0.6","2.3 - 3","3 - 3.5","до 0.03","до 0.03","13 - 19","","","","1.8 - 2.2","","","","","","","","","","","","","","","","","","","","","","","","","","","","","","","","","","","","","","","","","",""
"10Х18Н9БЛ","до 0.1","до 1","до 2","8 - 12","до 0.025","до 0.025","17 - 20","","","","","","","0.8 - 0.9","","","","","","","","","","","","","","","","","","","","","","","","","","","","","","","","","","","","","","",""
"10Х18Н9Л","до 0.14","0.2 - 1","1 - 2","8 - 11","до 0.03","до 0.035","17 - 20","","","","","","","","","","","","","","","","","","","","","","","","","","","","","","","","","","","","","","","","","","","","","",""
"110Г13Л","0.9 - 1.5","0.3 - 1","11.5 - 15","до 1","до 0.05","до 0.12","до 1","","","","","","","","","","","","","","","","","","","","","","","","","","","","","","","","","","","","","","","","","","","","","",""
"110Г13ФТЛ","0.9 - 1.3","0.4 - 0.9","11.5 - 14.5","","до 0.05","до 0.12","","","0.01 - 0.05","","","0.1 - 0.3","","","","","","","","","","","","","","","","","","","","","","","","","","","","","","","","","","","","","","","","",""
"110Г13Х2БРЛ","0.9 - 1.5","0.3 - 1","11.5 - 14.5","до 0.5","до 0.05","до 0.12","1 - 2","","","","","","","0.08 - 0.12","","","","0.001 - 0.006","","","","","","","","","","","","","","","","","","","","","","","","","","","","","","","","","","",""
"110Г13ХБРЛ","0.9 - 1.3","0.3 - 0.9","11.5 - 14.5","до 0.3","до 0.02","до 0.02","0.8 - 1.5","","","","до 0.3","","","0.06 - 0.1","","","","0.002 - 0.005","","","","","","","","","","","","","","","","","","","","","","","","","","","","","","","","","","",""
"120Г10ФЛ","0.9 - 1.4","0.2 - 0.9","8.5 - 12","до 1","до 0.05","до 0.12","до 1","","до 0.15","","до 0.7","0.03 - 0.12","","до 0.01","","","","","до 0.03","","","","","","","","","","","","","","","","","","","","","","","","","","","","","","","","","",""
"120Г13Х2БЛ","1 - 1.4","0.3 - 1","11.5 - 14.5","до 1","до 0.05","до 0.1","1.5 - 2.5","","","","до 0.3","","","0.08 - 0.1","","","","","","","","","","","","","","","","","","","","","","","","","","","","","","","","","","","","","","",""
"12ДН2ФЛ","0.08 - 0.16","0.2 - 0.4","0.4 - 0.9","1.8 - 2.2","до 0.035","до 0.035","","","","","1.2 - 1.5","0.08 - 0.15","","","","","","","","","","","","","","","","","","","","","","","","","","","","","","","","","","","","","","","","",""
"12ДХН1МФЛ","0.1 - 0.18","0.2 - 0.4","0.3 - 0.55","1.4 - 1.8","до 0.03","до 0.03","1.2 - 1.7","0.2 - 0.3","","","0.4 - 0.65","0.08 - 0.15","","","","","","","","","","","","","","","","","","","","","","","","","","","","","","","","","","","","","","","","",""
"12Х18Н12БЛ","до 0.12","до 0.55","0.5 - 1","11 - 13","до 0.025","до 0.02","17 - 19","","","","","","","0.7 - 1.1","","","","","","","","","","","","","","","","","","","","","","","","","","","","","","","","","","","","","","",""
"12Х18Н12М3ТЛ","до 0.12","0.2 - 1","1 - 2","11 - 13","до 0.03","до 0.035","16 - 19","3 - 4","до 0.7","","","","","","","","","","","Ti (5 * %C-0.6)","","","","","","","","","","","","","","","","","","","","","","","","","","","","","","","","",""
"12Х18Н9ТЛ","до 0.12","0.2 - 1","1 - 2","8 - 11","до 0.03","до 0.035","17 - 20","","до 0.7","","","","","","","","","","","","","","","","","","","","","","","","","","","","","","","","","","","","","","","","","","","",""
"12Х19Н7Г2САЛ","до 0.12","до 1.5","до 2","6 - 8","до 0.04","до 0.04","18 - 20","","","","","","","","","","","","0.1 - 0.2","","","","","","","","","","","","","","","","","","","","","","","","","","","","","","","","","",""
"12Х21Н5Г2САЛ","до 0.12","до 1.5","до 2","4 - 6","до 0.04","до 0.04","20 - 22","","","","","","","","","","","","0.1 - 0.2","","","","","","","","","","","","","","","","","","","","","","","","","","","","","","","","","",""
"12Х21Н5Г2СЛ","до 0.12","до 1.5","до 2","4.5 - 6","до 0.035","до 0.045","20 - 22","","","","","","","","","","","","","","","","","","","","","","","","","","","","","","","","","","","","","","","","","","","","","",""
"12Х21Н5Г2СМ2Л","до 0.12","до 1.5","до 2","4.5 - 6","до 0.035","до 0.045","20 - 22","1.8 - 2.2","","","","","","","","","","","","","","","","","","","","","","","","","","","","","","","","","","","","","","","","","","","","",""
"12Х21Н5Г2СТЛ","до 0.12","до 1.5","до 2","4.5 - 6","до 0.035","до 0.045","20 - 22","","до 0.7","","","","","","","","","","","","","","","","","","","","","","","","","","","","","","","","","","","","","","","","","","","",""
"12Х25Н5ТМФЛ","до 0.12","0.2 - 1","0.3 - 0.8","5 - 6.5","до 0.03","до 0.03","23.5 - 26","0.06 - 0.12","0.08 - 0.2","","","0.07 - 0.15","","","","","","","0.08 - 0.2","","","","","","","","","","","","","","","","","","","","","","","","","","","","","","","","","",""
"12Х7Г3СЛ","0.1 - 0.15","0.8 - 1.2","3 - 3.5","","до 0.02","до 0.02","7 - 7.5","","","","","","","","","","","","","","","","","","","","","","","","","","","","","","","","","","","","","","","","","","","","","",""
"12ХГФЛ","0.1 - 0.16","0.3 - 0.5","0.9 - 1.4","до 0.3","до 0.02","до 0.02","0.2 - 0.6","","","","до 0.3","0.05 - 0.1","","","","","","","","","","","","","","","","","","","","","","","","","","","","","","","","","","","","","","","","",""
"130Г14ХМФАЛ","1.2 - 1.4","до 0.6","12.5 - 15","до 1","до 0.05","до 0.07","1 - 1.5","0.2 - 0.3","","","","0.08 - 0.12","","","","","","","0.025 - 0.05","","","","","","","","","","","","","","","","","","","","","","","","","","","","","","","","","",""
"13Х11Н2В2МФЛ","0.12 - 0.16","0.2 - 0.65","0.3 - 0.8","1.4 - 1.8","до 0.025","до 0.025","10.5 - 12","0.35 - 0.5","","","","0.18 - 0.3","","","","","1.5 - 2","","","","","","","","","","","","","","","","","","","","","","","","","","","","","","","","","","","",""
"13Х14Н3В2ФРЛ","0.09 - 0.15","0.2 - 0.8","0.2 - 0.8","2.3 - 3","до 0.025","до 0.025","11.5 - 13.5","","","","","0.18 - 0.28","","","","","1.6 - 2.2","0.003 - 0.006","","","","","","","","","","","","","","","","","","","","","","","","","","","","","","","","","","",""
"13ХНДФТЛ","до 0.16","0.2 - 0.4","0.4 - 0.9","1.2 - 1.6","до 0.03","до 0.03","0.15 - 0.4","","0.04 - 0.1","","0.65 - 0.9","0.06 - 0.12","","","","","","","","","","","","","","","","","","","","","","","","","","","","","","","","","","","","","","","","",""
"14Х17Н2Л","0.05 - 0.1","0.8 - 1.5","0.3 - 0.8","2.8 - 3.8","до 0.025","до 0.025","15 - 18","","","","","","","","","","","","","","","","","","","","","","","","","","","","","","","","","","","","","","","","","","","","","",""
"14Х18Н4Г4Л","до 0.14","0.2 - 1","4 - 5","4 - 5","до 0.03","до 0.035","16 - 20","","","","","","","","","","","","","","","","","","","","","","","","","","","","","","","","","","","","","","","","","","","","","",""
"14Х2ГМРЛ","0.1 - 0.17","0.2 - 0.42","0.9 - 1.2","до 0.3","до 0.02","до 0.02","1.4 - 1.7","0.45 - 0.55","","","до 0.3","","","","","","","до 0.004","","","","","","","","","","","","","","","","","","","","","","","","","","","","","","","","","","",""
"15ГЛ","0.12 - 0.18","0.3 - 0.6","0.7 - 1","","до 0.04","до 0.04","","","","","","","","","","","","","","","","","","","","","","","","","","","","","","","","","","","","","","","","","","","","","","",""
"15ГНЛ","0.12 - 0.2","0.2 - 0.4","0.8 - 1.4","0.8 - 1.2","до 0.03","до 0.03","до 0.3","","","","","","","","","","","","","","","","","","","","","","","","","","","","","","","","","","","","","","","","","","","","","",""
"15Л","0.12 - 0.2","0.2 - 0.52","0.45 - 0.9","","до 0.06","до 0.06","","","","","","","","","","","","","","","","","","","","","","","","","","","","","","","","","","","","","","","","","","","","","","",""
"15Х13Л","до 0.15","0.2 - 0.8","0.3 - 0.8","","до 0.025","до 0.03","12 - 14","","","","","","","","","","","","","","","","","","","","","","","","","","","","","","","","","","","","","","","","","","","","","",""
"15Х14НЛ","до 0.15","до 0.6","0.4 - 0.9","0.7 - 1.2","до 0.035","до 0.035","12 - 15","","","","","","","","","","","","","","","","","","","","","","","","","","","","","","","","","","","","","","","","","","","","","",""
"15Х18Н10Г2С2М2Л","до 0.15","до 2","до 2","9 - 12","до 0.04","до 0.04","17 - 19","2 - 2.5","","","","","","","","","","","","","","","","","","","","","","","","","","","","","","","","","","","","","","","","","","","","",""
"15Х18Н10Г2С2М2ТЛ","до 0.15","до 2","до 2","9 - 12","до 0.04","до 0.04","17 - 19","2 - 2.5","до 0.8","","","","","","","","","","","","","","","","","","","","","","","","","","","","","","","","","","","","","","","","","","","",""
"15Х18Н12С4Л","0.12 - 0.2","3.8 - 4.5","0.5 - 1","10 - 13","до 0.025","до 0.025","17 - 19","","","","","","","","","","","","","","","","","","","","","","","","","","","","","","","","","","","","","","","","","","","","","",""
"15Х18Н12С4ТЮЛ","0.13 - 0.19","3.8 - 4.5","0.5 - 1","10 - 13","до 0.025","до 0.025","17 - 19","","0.4 - 0.7","0.12 - 0.33","","","","","","","","","","","","","","","","","","","","","","","","","","","","","","","","","","","","","","","","","","",""
"15Х18Н22В6М2Л","0.1 - 0.2","0.2 - 0.6","0.3 - 0.6","20 - 24","до 0.03","до 0.035","16 - 18","2 - 3","","","до 0.3","","","","46.225 - 56.4","","5 - 7","до 0.01","","","","","","","","","","","","","","","","","","","","","","","","","","","","","","","","","","",""
"15Х18Н22В6М2РЛ","0.1 - 0.2","0.2 - 0.6","0.3 - 0.6","20 - 24","до 0.03","до 0.035","16 - 18","2 - 3","","","","","","","46.525 - 56.4","","5 - 7","до 0.01","","","","","","","","","","","","","","","","","","","","","","","","","","","","","","","","","","",""
"15Х23Н18Л","0.1 - 0.2","0.2 - 1","1 - 2","17 - 20","до 0.03","до 0.03","22 - 25","","","","","","","","51.44 - 59.7","","","","","","","","","","","","","","","","","","","","","","","","","","","","","","","","","","","","","",""
"15Х25ТЛ","0.1 - 0.2","0.5 - 1.2","0.5 - 1.8","","до 0.03","до 0.035","23 - 27","","0.4 - 0.8","","","","","","","","","","","","","","","","","","","","","","","","","","","","","","","","","","","","","","","","","","","",""
"15ХЛ","0.12 - 0.18","0.2 - 0.5","0.4 - 0.6","","до 0.04","до 0.04","0.5 - 0.8","","","","","","","","","","","","","","","","","","","","","","","","","","","","","","","","","","","","","","","","","","","","","",""
"16Х18Н12С4ТЮЛ","0.13 - 0.19","3.8 - 4.5","0.5 - 1","11 - 13","до 0.03","до 0.03","17 - 19","","0.4 - 0.7","0.13 - 0.35","","","","","","","","","","","","","","","","","","","","","","","","","","","","","","","","","","","","","","","","","","",""
"18Х25Н19СЛ","до 0.18","0.8 - 2","0.7 - 1.5","17 - 21","до 0.03","до 0.035","22 - 26","","","","","","","","47.955 - 59.5","","","","","","","","","","","","","","","","","","","","","","","","","","","","","","","","","","","","","",""
"20Г1ФЛ","0.16 - 0.25","0.2 - 0.5","0.9 - 1.4","","до 0.05","до 0.05","","","до 0.05","","","0.06 - 0.12","","","","","","","","","","","","","","","","","","","","","","","","","","","","","","","","","","","","","","","","",""
"20ГЛ","0.15 - 0.25","0.2 - 0.4","1.2 - 1.6","","до 0.04","до 0.04","","","","","","","","","","","","","","","","","","","","","","","","","","","","","","","","","","","","","","","","","","","","","","",""
"20ГНМФЛ","0.14 - 0.22","0.2 - 0.4","0.7 - 1.2","0.7 - 1","до 0.03","до 0.03","до 0.3","0.15 - 0.25","","","","0.06 - 0.12","","","","","","","","","","","","","","","","","","","","","","","","","","","","","","","","","","","","","","","","",""
"20ГНМЮЛ","0.16 - 0.23","0.2 - 0.5","1.1 - 1.6","0.3 - 0.5","до 0.035","до 0.035","","0.15 - 0.3","","min 0.01","","","","","","","","","","","","","","","","","","","","","","","","","","","","","","","","","","","","","","","","","","",""
"20ГСЛ","0.16 - 0.22","0.6 - 0.8","1 - 1.3","","до 0.03","до 0.03","","","","","","","","","","","","","","","","","","","","","","","","","","","","","","","","","","","","","","","","","","","","","","",""
"20ДХЛ","0.15 - 0.25","0.2 - 0.4","0.5 - 0.8","","до 0.04","до 0.04","0.8 - 1.1","","","","1.4 - 1.6","","","","","","","","","","","","","","","","","","","","","","","","","","","","","","","","","","","","","","","","","",""
"20Л","0.17 - 0.25","0.2 - 0.52","0.45 - 0.9","","до 0.06","до 0.06","","","","","","","","","","","","","","","","","","","","","","","","","","","","","","","","","","","","","","","","","","","","","","",""
"20ФЛ","0.14 - 0.25","0.2 - 0.52","0.7 - 1.2","","до 0.05","до 0.05","","","","","","0.06 - 0.12","","","","","","","","","","","","","","","","","","","","","","","","","","","","","","","","","","","","","","","","",""
"20ФТЛ","0.17 - 0.25","0.3 - 0.5","0.8 - 1.2","до 0.3","до 0.02","до 0.02","до 0.3","","0.01 - 0.025","","до 0.3","0.01 - 0.06","","","","","","","","","","","","","","","","","","","","","","","","","","","","","","","","","","","","","","","","",""
"20Х12ВНМФЛ","0.17 - 0.23","0.2 - 0.6","0.5 - 0.9","0.5 - 0.9","до 0.025","до 0.03","10.5 - 12.5","0.5 - 0.7","","","","0.15 - 0.3","","","","","0.7 - 1.1","","","","","","","","","","","","","","","","","","","","","","","","","","","","","","","","","","","",""
"20Х13Л","0.16 - 0.25","0.2 - 0.8","0.3 - 0.8","","до 0.025","до 0.03","12 - 14","","","","","","","","","","","","","","","","","","","","","","","","","","","","","","","","","","","","","","","","","","","","","",""
"20Х20Н14С2Л","до 0.2","2 - 3","до 1.5","12 - 15","до 0.025","до 0.035","19 - 22","","","","","","","","","","","","","","","","","","","","","","","","","","","","","","","","","","","","","","","","","","","","","",""
"20Х21Н46В8Л","0.1 - 0.25","0.2 - 0.8","0.3 - 0.8","43 - 48","до 0.035","до 0.04","19 - 22","","","","до 0.3","","","","18.715 - 30.4","","7 - 9","до 0.06","","","","","","","","","","","","","","","","","","","","","","","","","","","","","","","","","","",""
"20Х21Н46В8РЛ","0.1 - 0.25","0.2 - 0.8","0.3 - 0.8","43 - 48","до 0.035","до 0.04","19 - 22","","","","","","","","19.015 - 30.4","","7 - 9","до 0.06","","","","","","","","","","","","","","","","","","","","","","","","","","","","","","","","","","",""
"20Х25Н19С2Л","до 0.2","2 - 3","0.5 - 1.5","18 - 20","до 0.03","до 0.035","23 - 27","","","","","","","","47.935 - 56.5","","","","","","","","","","","","","","","","","","","","","","","","","","","","","","","","","","","","","",""
"20Х5МЛ","0.15 - 0.25","0.35 - 0.7","0.4 - 0.6","","до 0.04","до 0.04","4 - 6.5","0.4 - 0.65","","","","","","","","","","","","","","","","","","","","","","","","","","","","","","","","","","","","","","","","","","","","",""
"20Х5ТЛ","0.15 - 0.25","0.3 - 0.6","0.3 - 0.6","до 0.05","до 0.035","до 0.04","4.5 - 6","","до 0.1","","до 0.3","","","","","","","","","","","","","","","","","","","","","","","","","","","","","","","","","","","","","","","","","",""
"20Х8ВЛ","0.15 - 0.25","0.3 - 0.6","0.3 - 0.5","","до 0.035","до 0.04","7.5 - 9","","","","","","","","","","1.25 - 1.75","","","","","","","","","","","","","","","","","","","","","","","","","","","","","","","","","","","",""
"20ХГСНДМЛ","0.18 - 0.24","0.9 - 1.2","0.9 - 1.3","1.1 - 1.5","до 0.045","до 0.05","0.6 - 0.9","0.1 - 0.15","0.03 - 0.07","","0.4 - 0.6","","","","","","","","","","","","","","","","","","","","","","","","","","","","","","","","","","","","","","","","","",""
"20ХМЛ","0.15 - 0.25","0.2 - 0.42","0.4 - 0.9","","до 0.04","до 0.04","0.4 - 0.7","0.4 - 0.6","","","","","","","","","","","","","","","","","","","","","","","","","","","","","","","","","","","","","","","","","","","","",""
"20ХМФЛ","0.18 - 0.25","0.2 - 0.4","0.6 - 0.9","","до 0.025","до 0.025","0.9 - 1.2","0.5 - 0.7","","","","0.2 - 0.3","","","","","","","","","","","","","","","","","","","","","","","","","","","","","","","","","","","","","","","","",""
"23ХГС2МФЛ","0.18 - 0.24","1.8 - 2","0.5 - 0.8","","до 0.025","до 0.025","0.6 - 0.9","0.25 - 0.3","","","","0.1 - 0.15","","","","","","","","","","","","","","","","","","","","","","","","","","","","","","","","","","","","","","","","",""
"25ГСЛ","0.22 - 0.28","0.6 - 0.8","1 - 1.3","до 0.3","до 0.3","до 0.3","до 0.3","","","","до 0.3","","","","","","","","","","","","","","","","","","","","","","","","","","","","","","","","","","","","","","","","","",""
"25Л","0.22 - 0.3","0.2 - 0.52","0.45 - 0.9","","до 0.06","до 0.06","","","","","","","","","","","","","","","","","","","","","","","","","","","","","","","","","","","","","","","","","","","","","","",""
"25Х2Г2ФЛ","0.22 - 0.27","0.7 - 0.9","1.6 - 1.8","до 0.3","до 0.02","до 0.02","1.8 - 2.2","","","","до 0.3","0.15 - 0.2","","","","","","","","","","","","","","","","","","","","","","","","","","","","","","","","","","","","","","","","",""
"25Х2ГНМФЛ","0.22 - 0.3","0.3 - 0.7","0.7 - 1.1","0.3 - 0.9","до 0.025","до 0.025","1.4 - 2","0.2 - 0.5","","","","0.04 - 0.2","","","","","","","","","","","","","","","","","","","","","","","","","","","","","","","","","","","","","","","","",""
"25Х2НМЛ","0.22 - 0.3","0.2 - 0.4","0.5 - 0.8","0.6 - 0.9","до 0.02","до 0.02","1.6 - 1.9","0.2 - 0.3","","","до 0.3","","","","","","","","","","","","","","","","","","","","","","","","","","","","","","","","","","","","","","","","","",""
"25ХГЛ","0.2 - 0.3","0.2 - 0.5","0.85 - 1.15","","до 0.04","до 0.04","0.9 - 1.3","","","","","","","","","","","","","","","","","","","","","","","","","","","","","","","","","","","","","","","","","","","","","",""
"27Х5ГСМЛ","0.24 - 0.28","0.9 - 1.2","0.9 - 1.2","","до 0.02","до 0.02","5 - 5.5","0.55 - 0.6","","","","","","","","","","","","","","","","","","","","","","","","","","","","","","","","","","","","","","","","","","","","",""
"27ХГСНМДТЛ","0.22 - 0.31","0.7 - 1.3","0.9 - 1.5","0.7 - 1.2","до 0.02","до 0.02","0.7 - 1.3","0.1 - 0.3","0.03 - 0.07","","0.3 - 0.5","","0.02 - 0.05","","","","","","","","","","","","","","","","","","","","","","","","","","","","","","","","","","","","","","","",""
"27ХН2МФЛ","0.23 - 0.3","0.2 - 0.42","0.6 - 0.9","1.65 - 2","до 0.02","до 0.02","0.8 - 1.2","0.3 - 0.5","","","до 0.3","0.08 - 0.15","","","","","","","","","","","","","","","","","","","","","","","","","","","","","","","","","","","","","","","","",""
"30ГЛ","0.25 - 0.32","0.2 - 0.5","1.4 - 1.7","","до 0.04","до 0.04","","","","","","","","","","","","","","","","","","","","","","","","","","","","","","","","","","","","","","","","","","","","","","",""
"30ГСЛ","0.25 - 0.35","0.6 - 0.8","1.1 - 1.4","","до 0.04","до 0.04","","","","","","","","","","","","","","","","","","","","","","","","","","","","","","","","","","","","","","","","","","","","","","",""
"30Л","0.27 - 0.35","0.2 - 0.52","0.45 - 0.9","","до 0.06","до 0.06","","","","","","","","","","","","","","","","","","","","","","","","","","","","","","","","","","","","","","","","","","","","","","",""
"30Х3С3ГМЛ","0.29 - 0.33","2.8 - 3.2","0.7 - 1.2","","до 0.02","до 0.02","2.8 - 3.2","0.5 - 0.6","","","","","","","","","","","","","","","","","","","","","","","","","","","","","","","","","","","","","","","","","","","","",""
"30ХГ1","0.25 - 0.32","0.4 - 0.5","1.4 - 1.8","","до 0.025","до 0.03","0.5 - 1","0.4 - 0.6","","","","0.2 - 0.4","","","","","","0.006 - 0.01","","","","","","","","","","","","","","","","","","","","","","","","","","","","","","","","","","",""
"30ХГ2СТЛ","0.25 - 0.35","0.4 - 0.8","1.5 - 1.8","до 0.3","до 0.02","до 0.02","0.6 - 1","","0.01 - 0.04","","до 0.3","","0.02 - 0.05","","","","","","","","","","","","","","","","","","","","","","","","","","","","","","","","","","","","","","","",""
"30ХГСФЛ","0.25 - 0.35","0.4 - 0.6","1 - 1.5","","до 0.05","до 0.05","0.3 - 0.5","","","","","0.06 - 0.12","","","","","","","","","","","","","","","","","","","","","","","","","","","","","","","","","","","","","","","","",""
"30ХЛ","0.25 - 0.35","0.2 - 0.5","0.5 - 0.9","","до 0.04","до 0.04","0.5 - 0.8","","","","","","","","","","","","","","","","","","","","","","","","","","","","","","","","","","","","","","","","","","","","","",""
"30ХМЛ","0.25 - 0.35","0.2 - 0.5","0.5 - 0.8","","до 0.04","до 0.04","0.8 - 1.2","0.2 - 0.3","","","","","","","","","","","","","","","","","","","","","","","","","","","","","","","","","","","","","","","","","","","","",""
"30ХНМЛ","0.25 - 0.35","0.2 - 0.4","0.4 - 0.9","1.3 - 1.6","до 0.04","до 0.04","1.3 - 1.6","0.2 - 0.3","","","","","","","","","","","","","","","","","","","","","","","","","","","","","","","","","","","","","","","","","","","","",""
"31Х19Н9МВБТЛ","0.26 - 0.35","до 0.8","0.8 - 1.5","8 - 10","до 0.02","до 0.035","18 - 20","1 - 1.5","0.2 - 0.5","","","","","0.2 - 0.5","","","1 - 1.5","","","","","","","","","","","","","","","","","","","","","","","","","","","","","","","","","","","",""
"32Х06Л","0.25 - 0.35","0.2 - 0.4","0.4 - 0.9","","до 0.05","до 0.05","0.5 - 0.8","","","","","","","","","","","","","","","","","","","","","","","","","","","","","","","","","","","","","","","","","","","","","",""
"35ГЛ","0.3 - 0.4","0.2 - 0.4","1.2 - 1.6","","до 0.04","до 0.04","","","","","","","","","","","","","","","","","","","","","","","","","","","","","","","","","","","","","","","","","","","","","","",""
"35Л","0.32 - 0.4","0.2 - 0.52","0.45 - 0.9","","до 0.06","до 0.06","","","","","","","","","","","","","","","","","","","","","","","","","","","","","","","","","","","","","","","","","","","","","","",""
"35НГМЛ","0.32 - 0.42","0.2 - 0.4","0.8 - 1.2","0.8 - 1.2","до 0.04","до 0.04","","0.15 - 0.25","","","","","","","","","","","","","","","","","","","","","","","","","","","","","","","","","","","","","","","","","","","","",""
"35Х18Н24С2Л","0.3 - 0.4","2 - 3","до 1.5","23 - 25","до 0.03","до 0.035","17 - 20","","","","","","","","49.735 - 57.7","","","","","","","","","","","","","","","","","","","","","","","","","","","","","","","","","","","","","",""
"35Х23Н7СЛ","до 0.35","0.5 - 1.2","0.5 - 0.85","6 - 8","до 0.035","до 0.035","21 - 25","","","","","","","","","","","","","","","","","","","","","","","","","","","","","","","","","","","","","","","","","","","","","",""
"35ХГЛ","0.3 - 0.45","0.5 - 0.75","0.6 - 0.9","","до 0.04","до 0.04","0.5 - 0.8","","","","","","","","","","","","","","","","","","","","","","","","","","","","","","","","","","","","","","","","","","","","","",""
"35ХГСЛ","0.3 - 0.4","0.6 - 0.8","1 - 1.3","","до 0.04","до 0.04","0.6 - 0.9","","","","","","","","","","","","","","","","","","","","","","","","","","","","","","","","","","","","","","","","","","","","","",""
"35ХГФЛ","0.28 - 0.38","0.2 - 0.5","1 - 1.4","","до 0.04","до 0.04","0.2 - 0.6","","","","","0.1 - 0.25","","","","","","","","","","","","","","","","","","","","","","","","","","","","","","","","","","","","","","","","",""
"35ХМЛ","0.3 - 0.4","0.2 - 0.4","0.4 - 0.9","","до 0.04","до 0.04","0.8 - 1.1","0.2 - 0.3","","","","","","","","","","","","","","","","","","","","","","","","","","","","","","","","","","","","","","","","","","","","",""
"35ХМФЛ","0.3 - 0.4","0.2 - 0.4","0.4 - 0.9","до 0.3","до 0.04","до 0.04","0.8 - 1.1","0.08 - 0.12","","","до 0.3","0.06 - 0.12","","","","","","","","","","","","","","","","","","","","","","","","","","","","","","","","","","","","","","","","",""
"35ХН2МЛ","0.3 - 0.4","0.25 - 0.45","0.6 - 0.9","1.3 - 1.7","до 0.04","до 0.04","0.5 - 0.8","0.2 - 0.3","","","","","","","","","","","","","","","","","","","","","","","","","","","","","","","","","","","","","","","","","","","","",""
"35ХНЛ","0.3 - 0.38","0.2 - 0.42","0.4 - 0.9","0.7 - 0.9","до 0.04","до 0.04","0.5 - 0.8","","","","до 0.3","","","","","","","","","","","","","","","","","","","","","","","","","","","","","","","","","","","","","","","","","",""
"40Г1","0.35 - 0.45","0.2 - 0.5","1.6 - 1.9","","до 0.04","до 0.04","","","","","","0.1 - 0.2","","","","","","","","","","","","","","","","","","","","","","","","","","","","","","","","","","","","","","","","",""
"40ГТЛ","0.34 - 0.42","0.2 - 0.5","1.2 - 1.6","","до 0.045","до 0.045","","","0.02 - 0.1","","","","","","","","","","","","","","","","","","","","","","","","","","","","","","","","","","","","","","","","","","","",""
"40Л","0.37 - 0.45","0.2 - 0.52","0.45 - 0.9","","до 0.06","до 0.06","","","","","","","","","","","","","","","","","","","","","","","","","","","","","","","","","","","","","","","","","","","","","","",""
"40Х24Н12СЛ","до 0.4","0.5 - 1.5","0.3 - 0.8","11 - 13","до 0.03","до 0.035","22 - 26","","","","","","","","","","","","","","","","","","","","","","","","","","","","","","","","","","","","","","","","","","","","","",""
"40Х9С2Л","0.35 - 0.5","2 - 3","0.3 - 0.7","","до 0.03","до 0.035","8 - 10","","","","","","","","","","","","","","","","","","","","","","","","","","","","","","","","","","","","","","","","","","","","","",""
"40ХЛ","0.35 - 0.45","0.2 - 0.4","0.4 - 0.9","","до 0.04","до 0.04","0.8 - 1.1","","","","","","","","","","","","","","","","","","","","","","","","","","","","","","","","","","","","","","","","","","","","","",""
"40ХМЛ","0.38 - 0.45","0.2 - 0.5","0.5 - 0.8","","до 0.04","до 0.04","0.8 - 1.2","0.2 - 0.3","","","","","","","","","","","","","","","","","","","","","","","","","","","","","","","","","","","","","","","","","","","","",""
"40ХН2Л","0.35 - 0.45","0.2 - 0.5","0.6 - 0.9","1.6 - 2","до 0.045","до 0.045","0.4 - 0.7","","","","","","","","","","","","","","","","","","","","","","","","","","","","","","","","","","","","","","","","","","","","","",""
"40ХНЛ","0.35 - 0.45","0.2 - 0.5","0.4 - 0.9","1 - 1.5","до 0.04","до 0.04","0.5 - 0.8","","","","","","","","","","","","","","","","","","","","","","","","","","","","","","","","","","","","","","","","","","","","","",""
"40ХФЛ","0.35 - 0.45","0.2 - 0.5","0.5 - 0.8","","до 0.04","до 0.04","1 - 1.4","","","","","0.15 - 0.3","","","","","","","","","","","","","","","","","","","","","","","","","","","","","","","","","","","","","","","","",""
"45ГЛ","0.4 - 0.5","0.2 - 0.5","0.8 - 1.2","","до 0.04","до 0.04","","","","","","","","","","","","","","","","","","","","","","","","","","","","","","","","","","","","","","","","","","","","","","",""
"45Л","0.42 - 0.5","0.2 - 0.52","0.45 - 0.9","","до 0.06","до 0.06","","","","","","","","","","","","","","","","","","","","","","","","","","","","","","","","","","","","","","","","","","","","","","",""
"45ФЛ","0.42 - 0.5","0.2 - 0.52","0.4 - 0.9","","до 0.06","до 0.06","","","до 0.03","","","0.05 - 0.1","","","","","","","","","","","","","","","","","","","","","","","","","","","","","","","","","","","","","","","","",""
"45Х17Г13Н3ЮЛ","0.4 - 0.5","0.8 - 1.5","12 - 15","2.5 - 3.5","до 0.03","до 0.035","16 - 18","","","0.6 - 1","","","","","","","","","","","","","","","","","","","","","","","","","","","","","","","","","","","","","","","","","","",""
"50Л","0.47 - 0.55","0.2 - 0.52","0.45 - 0.9","","до 0.06","до 0.06","","","","","","","","","","","","","","","","","","","","","","","","","","","","","","","","","","","","","","","","","","","","","","",""
"50ХГЛ","0.45 - 0.6","0.2 - 0.5","0.5 - 0.9","","до 0.04","до 0.04","0.6 - 0.9","","","","","","","","","","","","","","","","","","","","","","","","","","","","","","","","","","","","","","","","","","","","","",""
"513Л","0.09 - 0.15","0.2 - 0.8","0.2 - 0.8","2.3 - 3","до 0.025","до 0.025","11.5 - 13.5","","","","","0.18 - 0.28","","","","","1.6 - 2.2","0.003 - 0.006","","","","","","","","","","","","","","","","","","","","","","","","","","","","","","","","","","",""
"55Л","0.52 - 0.6","0.2 - 0.52","0.4 - 0.9","до 0.3","до 0.045","до 0.04","до 0.3","","","","до 0.3","","","","","","","","","","","","","","","","","","","","","","","","","","","","","","","","","","","","","","","","","",""
"55СЛ","0.52 - 0.6","0.5 - 0.7","0.5 - 0.8","","до 0.045","до 0.045","","","","","","","","","","","","","","","","","","","","","","","","","","","","","","","","","","","","","","","","","","","","","","",""
"55Х18Г14С2ТЛ","0.45 - 0.65","1.5 - 2.5","12 - 16","","до 0.03","до 0.04","16 - 19","","0.1 - 0.3","","","","","","","","","","","","","","","","","","","","","","","","","","","","","","","","","","","","","","","","","","","",""
"5МФРЛ","0.25 - 0.32","0.4 - 0.5","1.4 - 1.8","","до 0.025","до 0.03","0.5 - 1","0.4 - 0.6","","","","0.2 - 0.4","","","","","","0.006 - 0.01","","","","","","","","","","","","","","","","","","","","","","","","","","","","","","","","","","",""
"5ФЛ","0.35 - 0.45","0.2 - 0.5","1.6 - 1.9","","до 0.04","до 0.04","","","","","","0.1 - 0.2","","","","","","","","","","","","","","","","","","","","","","","","","","","","","","","","","","","","","","","","",""
"60ХГЛ","0.5 - 0.65","0.2 - 0.5","0.9 - 1.3","","до 0.05","до 0.05","0.9 - 1.3","","","","","","","","","","","","","","","","","","","","","","","","","","","","","","","","","","","","","","","","","","","","","",""
"70ГЛ","0.65 - 0.8","0.2 - 0.5","1.1 - 1.6","","до 0.045","до 0.045","","","","","","","","","","","","","","","","","","","","","","","","","","","","","","","","","","","","","","","","","","","","","","",""
"70Х2ГЛ","0.6 - 0.75","0.2 - 0.5","0.8 - 1.2","","до 0.05","до 0.05","1.8 - 2.2","","","","","","","","","","","","","","","","","","","","","","","","","","","","","","","","","","","","","","","","","","","","","",""
"75ХНМФЛ","0.7 - 0.85","0.2 - 0.5","0.6 - 0.9","0.5 - 0.8","до 0.05","до 0.05","1.3 - 1.7","0.4 - 0.6","","","","0.1 - 0.25","","","","","","","","","","","","","","","","","","","","","","","","","","","","","","","","","","","","","","","","",""
"80ГСЛ","0.8 - 1.1","0.8 - 1.2","1 - 1.5","до 0.5","до 0.05","до 0.05","до 0.5","","","","","","","","","","","","","","","","","","","","","","","","","","","","","","","","","","","","","","","","","","","","","",""
"85Х4М5Ф2В6Л","0.82 - 0.9","до 0.5","до 0.5","до 0.4","до 0.025","до 0.03","3.8 - 4.4","4.8 - 5.3","","","","1.7 - 2.1","","","","","5.5 - 6.5","","","","","","","","","","","","","","","","","","","","","","","","","","","","","","","","","","","",""
"90Х4М4Ф2В6Л","0.85 - 0.95","0.2 - 0.4","0.4 - 0.7","","до 0.04","до 0.04","3 - 4","3 - 4","","","","2 - 2.6","","","","","5 - 7","","","","","","","","","","","","","","","","","","","","","","","","","","","","","","","","","","","",""
"ВКЛ-1","до 0.07","0.4 - 0.8","0.3 - 0.8","8 - 9","до 0.025","до 0.025","23 - 25","1.75 - 2.25","","","2.75 - 3.25","","","","","","","","","","","","","","","","","","","","","","","","","","","","","","","","","","","","","","","","","",""
"ВНЛ-1","до 0.08","0.2 - 0.75","0.3 - 0.9","6 - 8.5","до 0.03","до 0.03","13 - 15","0.5 - 1","","","","","","","","","","","","","","","","","","","","","","","","","","","","","","","","","","","","","","","","","","","","",""
"ВНЛ-2","0.12 - 0.16","до 0.75","до 0.9","4.5 - 5.5","до 0.025","до 0.025","13 - 15","2.3 - 2.8","","","","","","","","","","","","","","","","","","","","","","","","","","","","","","","","","","","","","","","","","","","","",""
"ВНЛ-3","до 0.08","до 0.7","до 1","4.5 - 5.5","до 0.03","до 0.03","13 - 14.5","1.5 - 2","","","1.2 - 1.75","","","до 0.1","","","","","","","","","","","","","","","","","","","","","","","","","","","","","","","","","","","","","","",""
"ВНЛ-4","до 0.07","2 - 2.5","0.5 - 0.9","8 - 9","до 0.03","до 0.03","20.5 - 22.5","0.8 - 1.3","","","","0.2 - 0.7","","","","","","","","","","","","","","","","","","","","","","","","","","","","","","","","","","","","","","","","",""
"Р6М4Ф2Л","0.85 - 0.95","0.2 - 0.4","0.4 - 0.7","","до 0.04","до 0.04","3 - 4","3 - 4","","","","2 - 2.6","","","","","5 - 7","","","","","","","","","","","","","","","","","","","","","","","","","","","","","","","","","","","",""
"Р6М5Л","0.82 - 0.9","до 0.5","до 0.5","до 0.4","до 0.025","до 0.03","3.8 - 4.4","4.8 - 5.3","","","","1.7 - 2.1","","","","","5.5 - 6.5","","","","","","","","","","","","","","","","","","","","","","","","","","","","","","","","","","","",""
"Х18Н9БЛ","до 0.1","до 1","до 2","8 - 12","до 0.025","до 0.025","17 - 20","","","","","","","0.8 - 0.9","","","","","","","","","","","","","","","","","","","","","","","","","","","","","","","","","","","","","","",""
"ЭИ268Л","0.05 - 0.1","0.8 - 1.5","0.3 - 0.8","2.8 - 3.8","до 0.025","до 0.025","15 - 18","","","","","","","","","","","","","","","","","","","","","","","","","","","","","","","","","","","","","","","","","","","","","",""
"ЭИ654Л","0.13 - 0.19","3.8 - 4.5","0.5 - 1","10 - 13","до 0.025","до 0.025","17 - 19","","0.4 - 0.7","0.12 - 0.33","","","","","","","","","","","","","","","","","","","","","","","","","","","","","","","","","","","","","","","","","","",""
"ЭИ736Л","0.09 - 0.15","0.2 - 0.8","0.2 - 0.8","2.3 - 3","до 0.025","до 0.025","11.5 - 13.5","","","","","0.18 - 0.28","","","","","1.6 - 2.2","0.003 - 0.006","","","","","","","","","","","","","","","","","","","","","","","","","","","","","","","","","","",""
"ЭИ961Л","0.12 - 0.16","0.2 - 0.65","0.3 - 0.8","1.4 - 1.8","до 0.025","до 0.025","10.5 - 12","0.35 - 0.5","","","","0.18 - 0.3","","","","","1.5 - 2","","","","","","","","","","","","","","","","","","","","","","","","","","","","","","","","","","","",""
"10Х12НДЛ","до 0.1","0.17 - 0.4","0.2 - 0.6","1 - 1.5","до 0.025","до 0.025","12 - 13","","","","0.8 - 1.1","","","","","","","","","","","","","","","","","","","","","","","","","","","","","","","","","","","","","","","","","",""
"20ХГСФЛ","0.14 - 0.22","0.5 - 0.7","0.9 - 1.3","до 0.4","до 0.02","до 0.02","0.3 - 0.6","","","","до 0.3","0.07 - 0.13","","","","","","","","","","","","","","","","","","","","","","","","","","","","","","","","","","","","","","","","",""
"30ХГФРЛ","0.28 - 0.36","0.2 - 0.6","0.8 - 1.25","до 0.3","до 0.04","до 0.04","0.5 - 0.9","","","","до 0.3","0.05 - 0.1","","","","","","до 0.004","","","","","","","","","","","","","","","","","","","","","","","","","","","","","","","","","","",""
"05Х12Н6Д2МФСГТ","0.01 - 0.08","0.6 - 1.2","0.2 - 1.2","5.5 - 6.5","до 0.03","до 0.03","11.5 - 13.5","0.2 - 0.4","0.4 - 0.8","","1.4 - 2.2","0.2 - 0.5","","","","","","","","","до 0.15","до 0.03","до 0.03","","","","","","","","","","","","","","","","","","","","","","","","","","","","","",""
"11М5Ф","1.02 - 1.1","до 0.5","до 0.4","","","","3.8 - 4.2","5.2 - 5.8","","","","1.3 - 1.6","","","","до 0.15","до 0.6","","","","","","","","","","","","","","","","","","","","","","","","","","","","","","","","","","","",""
