Repository: sad-engineer/materials

# materials

`materials` - это пакет Python для работы с базой данных материалов. Пакет предоставляет простой доступ к информации о материалах, включая их характеристики, химический состав, механические и технологические свойства. Основная цель пакета - упростить взаимодействие с базой данных материалов через функции, выполняющие CRUD-операции.

Материал демонстрационный, показывает навыки работы.

## Установка

Для установки пакета `materials` используйте команду:

```sh
pip install git+https://github.com/sad-engineer/materials.git
```

File: materials/data/chemical_composition.csv (part 2 of 14)
"brand","C","Si","Mn","Ni","S","P","Cr","Mo","Ti","Al","Cu","V","РЗМ","Nb","Fe","Ce","W","B","N","Other","Zr","Ca","Mg","Co","Pb","Se","Arsenicum","Bi","Te","O","La","Y","Hf","Примесей","Zn","Sn","Ba","Ta","Sb","Твердость_Cu__Сплав_деформированый","Ag","Li","NiandCo","Be","CuandP","CuandAg","Na","Sc","F","Sr","Ga","AlandMg","Cd"
"11Р3АМ3Ф2","1.02 - 1.12","0.2 - 0.5","0.2 - 0.5","до 0.6","до 0.03","до 0.03","3.8 - 4.3","2.5 - 3","","","до 0.25","2.3 - 2.7","","0.05 - 0.2","","","2.5 - 3.3","","0.05 - 0.1","","","","","до 0.5","","","","","","","","","","","","","","","","","","","","","","","","","","","","",""
"11Х","1.05 - 1.15","0.1 - 0.4","0.4 - 0.7","до 0.4","до 0.03","до 0.03","0.4 - 0.7","","","","до 0.3","0.15 - 0.3","","","","","","","","","","","","","","","","","","","","","","","","","","","","","","","","","","","","","","","","",""
"11Х4В2МФ3С2","1.05 - 1.15","1.4 - 1.8","0.2 - 0.5","до 0.4","до 0.03","до 0.03","3.5 - 4.2","0.3 - 0.5","","","до 0.3","2.3 - 2.8","","","","","2 - 2.7","","","","","","","","","","","","","","","","","","","","","","","","","","","","","","","","","","","",""
"11ХФ","1.05 - 1.15","0.1 - 0.4","0.4 - 0.7","до 0.4","до 0.03","до 0.03","0.4 - 0.7","","","","до 0.3","0.15 - 0.3","","","","","","","","","","","","","","","","","","","","","","","","","","","","","","","","","","","","","","","","",""
"120Х","1.15 - 1.25","0.1 - 0.4","0.3 - 0.6","до 0.4","до 0.03","до 0.03","1.3 - 1.65","до 0.2","до 0.03","","до 0.3","до 0.15","","","","","до 0.2","","","","","","","","","","","","","","","","","","","","","","","","","","","","","","","","","","","",""
"12Х1","1.15 - 1.25","0.1 - 0.4","0.3 - 0.6","до 0.4","до 0.03","до 0.03","1.3 - 1.65","до 0.2","до 0.03","","до 0.3","до 0.15","","","","","до 0.2","","","","","","","","","","","","","","","","","","","","","","","","","","","","","","","","","","","",""
"13Х","1.25 - 1.4","0.1 - 0.4","0.15 - 0.45","до 0.4","до 0.03","до 0.03","0.4 - 0.7","до 0.2","до 0.03","","до 0.3","до 0.15","","","","","до 0.2","","","","","","","","","","","","","","","","","","","","","","","","","","","","","","","","","","","",""
"27Х2Н2М1Ф","0.25 - 0.3","0.17 - 0.37","0.5 - 0.8","1.4 - 1.8","до 0.03","до 0.03","2 - 2.5","0.8 - 1","","","","0.2 - 0.3","","","","","","","","","","","","","","","","","","","","","","","","","","","","","","","","","","","","","","","","",""
"2Х6В8М2К8","0.22 - 0.3","0.3 - 0.6","0.15 - 0.4","","до 0.03","до 0.03","6.5 - 7","1.8 - 2.3","","","","0.1 - 0.25","","","","","7 - 8","","","","","","","7.5 - 8.5","","","","","","","","","","","","","","","","","","","","","","","","","","","","",""
"3И2","0.4 - 0.48","0.6 - 0.9","0.3 - 0.6","до 0.4","до 0.03","до 0.03","2.8 - 3.5","0.4 - 0.6","","","до 0.3","0.6 - 0.9","","","","","0.6 - 1","","","","","","","","","","","","","","","","","","","","","","","","","","","","","","","","","","","",""
"3Х2В8Ф","0.3 - 0.4","0.15 - 0.4","0.15 - 0.4","до 0.35","до 0.03","до 0.03","2.2 - 2.7","до 0.5","","","до 0.03","0.2 - 0.5","","","","","7.5 - 8.5","","","","","","","","","","","","","","","","","","","","","","","","","","","","","","","","","","","",""
"3Х2МНФ","0.27 - 0.33","0.1 - 0.4","0.3 - 0.6","1.2 - 1.6","до 0.03","до 0.03","2 - 2.5","0.4 - 0.6","","","до 0.3","0.25 - 0.4","","","","","","","","","","","","","","","","","","","","","","","","","","","","","","","","","","","","","","","","",""
"3Х2Н2МВФ","0.32 - 0.38","0.17 - 0.37","0.5 - 0.8","1.4 - 1.8","до 0.03","до 0.03","2 - 2.5","0.8 - 1","","","","0.2 - 0.3","","","","","0.8 - 1.2","","","","","","","","","","","","","","","","","","","","","","","","","","","","","","","","","","","",""
"3Х3М3Ф","0.27 - 0.34","0.1 - 0.4","0.2 - 0.5","до 0.4","до 0.03","до 0.03","2.8 - 3.5","2.5 - 3","","","до 0.3","0.4 - 0.6","","","","","","","","","","","","","","","","","","","","","","","","","","","","","","","","","","","","","","","","",""
"40Х5МФ","0.35 - 0.45","0.17 - 0.37","0.5 - 0.8","до 0.3","до 0.03","до 0.03","4.5 - 5.5","1.2 - 1.6","","","","0.4 - 0.6","","","","","","","","","","","","","","","","","","","","","","","","","","","","","","","","","","","","","","","","",""
"40ХСМФ","0.37 - 0.45","0.5 - 0.8","0.5 - 0.8","до 0.4","до 0.03","до 0.03","1.5 - 1.8","0.9 - 1.2","","","до 0.3","0.3 - 0.5","","","","","","","","","","","","","","","","","","","","","","","","","","","","","","","","","","","","","","","","",""
"45ХНМ","0.4 - 0.5","0.17 - 0.37","0.5 - 0.8","1.2 - 1.6","до 0.04","до 0.04","1.3 - 1.7","0.1 - 0.3","","","","","","","","","","","","","","","","","","","","","","","","","","","","","","","","","","","","","","","","","","","","",""
"4Х2В5МФ","0.3 - 0.4","0.1 - 0.4","0.1 - 0.45","до 0.4","до 0.03","до 0.03","2.2 - 3","0.6 - 0.9","","","до 0.3","0.6 - 0.9","","","","","4.5 - 5.5","","","","","","","","","","","","","","","","","","","","","","","","","","","","","","","","","","","",""
"4Х2НМФ","0.36 - 0.42","0.17 - 0.37","0.5 - 0.8","0.8 - 1.1","до 0.03","до 0.03","2 - 2.5","0.4 - 0.6","","","","0.15 - 0.2","","","","","","","","","","","","","","","","","","","","","","","","","","","","","","","","","","","","","","","","",""
"4Х3ВМФ","0.4 - 0.48","0.6 - 0.9","0.3 - 0.6","до 0.4","до 0.03","до 0.03","2.8 - 3.5","0.4 - 0.6","","","до 0.3","0.6 - 0.9","","","","","0.6 - 1","","","","","","","","","","","","","","","","","","","","","","","","","","","","","","","","","","","",""
"4Х4ВМФС","0.37 - 0.44","0.6 - 1","0.2 - 0.5","до 0.6","до 0.03","до 0.03","3.2 - 4","1.2 - 1.5","","","до 0.3","0.6 - 0.9","","","","","0.8 - 1.2","","","","","","","","","","","","","","","","","","","","","","","","","","","","","","","","","","","",""
"4Х5В2ФС","0.35 - 0.45","0.8 - 1.2","0.15 - 0.45","до 0.4","до 0.03","до 0.03","4.5 - 5.5","","","","до 0.3","0.6 - 0.9","","","","","1.6 - 2.2","","","","","","","","","","","","","","","","","","","","","","","","","","","","","","","","","","","",""
"4Х5МФ1С","0.37 - 0.44","0.9 - 1.2","0.2 - 0.5","до 0.4","до 0.03","до 0.03","4.5 - 5.5","1.2 - 1.5","","","до 0.3","0.8 - 1.1","","","","","","","","","","","","","","","","","","","","","","","","","","","","","","","","","","","","","","","","",""
"4Х5МФС","0.32 - 0.4","0.9 - 1.2","0.2 - 0.5","до 0.4","до 0.03","до 0.03","4.5 - 5.5","1.2 - 1.5","","","до 0.3","0.3 - 0.5","","","","","","","","","","","","","","","","","","","","","","","","","","","","","","","","","","","","","","","","",""
"4ХВ2С","0.35 - 0.45","0.6 - 0.9","0.15 - 0.4","до 0.35","до 0.03","до 0.03","1 - 1.3","","","","до 0.3","","","","","","2 - 2.5","","","","","","","","","","","","","","","","","","","","","","","","","","","","","","","","","","","",""
"4ХМНФС","0.35 - 0.45","0.7 - 1","0.15 - 0.45","1.2 - 1.6","до 0.03","до 0.03","1.25 - 1.55","0.65 - 0.85","","","до 0.3","0.35 - 0.5","","","","","","до 0.003","","","до 0.05","","","","","","","","","","","","","","","","","","","","","","","","","","","","","","","",""
"4ХМФС","0.37 - 0.45","0.5 - 0.8","0.5 - 0.8","до 0.4","до 0.03","до 0.03","1.5 - 1.8","0.9 - 1.2","","","до 0.3","0.3 - 0.5","","","","","","","","","","","","","","","","","","","","","","","","","","","","","","","","","","","","","","","","",""
"4ХС","0.35 - 0.45","1.2 - 1.6","0.15 - 0.45","до 0.4","до 0.03","до 0.03","1.3 - 1.6","до 0.2","до 0.03","","до 0.3","до 0.15","","","","","до 0.2","","","","","","","","","","","","","","","","","","","","","","","","","","","","","","","","","","","",""
"55Х","0.5 - 0.6","0.17 - 0.37","0.35 - 0.65","до 0.5","до 0.04","до 0.04","1 - 1.3","","","","","","","","","","","","","","","","","","","","","","","","","","","","","","","","","","","","","","","","","","","","","",""
"55Х6В3СМФ","0.5 - 0.6","0.6 - 0.9","0.15 - 0.45","до 0.4","до 0.03","до 0.03","5.5 - 6.5","0.6 - 0.9","","","до 0.3","0.5 - 0.8","","","","","2.5 - 3.2","","","","","","","","","","","","","","","","","","","","","","","","","","","","","","","","","","","",""
"55Х7ВСМФ","0.5 - 0.6","0.6 - 0.9","0.2 - 0.4","до 0.35","до 0.03","до 0.03","6.35 - 8","1.1 - 1.5","0.05 - 0.15","","до 0.3","0.1 - 0.25","","","","","0.7 - 1.1","","","","","","","","","","","","","","","","","","","","","","","","","","","","","","","","","","","",""
"5Х2МНФ","0.46 - 0.53","0.1 - 0.4","0.4 - 0.7","1.2 - 1.6","до 0.03","до 0.03","1.5 - 2","0.8 - 1.1","","","до 0.3","0.3 - 0.5","","","","","","","","","","","","","","","","","","","","","","","","","","","","","","","","","","","","","","","","",""
"5Х3В3МФС","0.45 - 0.52","0.5 - 0.8","0.2 - 0.5","до 0.4","до 0.03","до 0.03","2.5 - 3.2","0.8 - 1.1","","","до 0.3","1.5 - 1.8","","0.05 - 0.15","","","3 - 3.6","","","","","","","","","","","","","","","","","","","","","","","","","","","","","","","","","","","",""
"5ХВ2С","0.45 - 0.55","0.8 - 1.1","0.15 - 0.45","до 0.35","до 0.03","до 0.03","0.9 - 1.2","до 0.3","","","до 0.3","до 0.3","","","","","1.8 - 2.3","","","","","","","","","","","","","","","","","","","","","","","","","","","","","","","","","","","",""
"5ХВ2СФ","0.45 - 0.55","0.8 - 1.1","0.15 - 0.45","до 0.4","до 0.03","до 0.03","0.9 - 1.2","","","","до 0.3","0.15 - 0.3","","","","","1.8 - 2.3","","","","","","","","","","","","","","","","","","","","","","","","","","","","","","","","","","","",""
"5ХГМ","0.5 - 0.6","0.25 - 0.6","1.2 - 1.6","до 0.35","до 0.03","до 0.03","0.6 - 0.9","0.15 - 0.3","","","до 0.3","","","","","","","","","","","","","","","","","","","","","","","","","","","","","","","","","","","","","","","","","",""
"5ХНВ","0.5 - 0.6","0.1 - 0.4","0.5 - 0.8","1.4 - 1.8","до 0.03","до 0.03","0.5 - 0.8","","","","до 0.3","","","","","","0.4 - 0.7","","","","","","","","","","","","","","","","","","","","","","","","","","","","","","","","","","","",""
"5ХНВС","0.5 - 0.6","0.6 - 0.9","0.3 - 0.6","0.8 - 1.2","до 0.03","до 0.03","1.3 - 1.6","","","","до 0.3","","","","","","0.4 - 0.7","","","","","","","","","","","","","","","","","","","","","","","","","","","","","","","","","","","",""
"5ХНМ","0.5 - 0.6","0.1 - 0.4","0.5 - 0.8","1.4 - 1.8","до 0.03","до 0.03","0.5 - 0.8","0.15 - 0.3","","","до 0.3","","","","","","","","","","","","","","","","","","","","","","","","","","","","","","","","","","","","","","","","","",""
"60Х2СМФ","0.57 - 0.65","1.05 - 1.3","0.2 - 0.7","до 0.5","до 0.03","до 0.03","1.8 - 2.1","0.25 - 0.35","","","","0.1 - 0.25","","","","","","","","","","","","","","","","","","","","","","","","","","","","","","","","","","","","","","","","",""
"60ХГ","0.55 - 0.65","0.17 - 0.37","0.8 - 1","до 0.4","до 0.04","до 0.04","1 - 1.3","","","","","","","","","","","","","","","","","","","","","","","","","","","","","","","","","","","","","","","","","","","","","",""
"60ХН","0.55 - 0.65","0.17 - 0.37","0.5 - 0.8","1 - 1.5","до 0.04","до 0.04","0.6 - 0.9","","","","","","","","","","","","","","","","","","","","","","","","","","","","","","","","","","","","","","","","","","","","","",""
"60ХСМФ","0.55 - 0.65","1.05 - 1.3","0.4 - 0.7","до 0.5","до 0.03","до 0.03","1.4 - 1.8","0.4 - 0.6","","","","0.15 - 0.25","","","","","","","","","","","","","","","","","","","","","","","","","","","","","","","","","","","","","","","","",""
"6Х3МФС","0.55 - 0.62","0.35 - 0.65","0.2 - 0.6","до 0.4","до 0.03","до 0.03","2.6 - 3.3","0.2 - 0.5","","","до 0.3","0.3 - 0.6","","","","","","","","","","","","","","","","","","","","","","","","","","","","","","","","","","","","","","","","",""
"6Х4М2ФС","0.57 - 0.65","0.7 - 1","0.15 - 0.45","до 0.4","до 0.03","до 0.03","3.8 - 4.4","2 - 2.4","","","до 0.3","0.4 - 0.6","","","","","","","","","","","","","","","","","","","","","","","","","","","","","","","","","","","","","","","","",""
"6Х6В3МФС","0.5 - 0.6","0.6 - 0.9","0.15 - 0.45","до 0.4","до 0.03","до 0.03","5.5 - 6.5","0.6 - 0.9","","","до 0.3","0.5 - 0.8","","","","","2.5 - 3.2","","","","","","","","","","","","","","","","","","","","","","","","","","","","","","","","","","","",""
"6ХВ2С","0.55 - 0.65","0.5 - 0.8","0.15 - 0.45","до 0.4","до 0.03","до 0.03","1 - 1.3","","","","до 0.3","","","","","","2.2 - 2.7","","","","","","","","","","","","","","","","","","","","","","","","","","","","","","","","","","","",""
"6ХВГ","0.55 - 0.7","0.1 - 0.4","0.9 - 1.2","до 0.4","до 0.03","до 0.03","0.5 - 0.8","","","","до 0.3","","","","","","0.5 - 0.8","","","","","","","","","","","","","","","","","","","","","","","","","","","","","","","","","","","",""
"6ХС","0.6 - 0.7","0.6 - 1","0.15 - 0.45","до 0.4","до 0.03","до 0.03","1 - 1.3","до 0.2","до 0.03","","до 0.3","до 0.15","","","","","до 0.2","","","","","","","","","","","","","","","","","","","","","","","","","","","","","","","","","","","",""
"75ХМ","0.7 - 0.8","0.2 - 0.6","0.2 - 0.7","до 0.5","до 0.03","до 0.03","1.4 - 1.7","0.2 - 0.3","","","","","","","","","","","","","","","","","","","","","","","","","","","","","","","","","","","","","","","","","","","","",""
"75ХМФ","0.7 - 0.8","0.2 - 0.6","0.2 - 0.7","до 0.3","до 0.04","до 0.04","1.4 - 1.7","0.1 - 0.3","","","","0.05 - 0.25","","","","","","","","","","","","","","","","","","","","","","","","","","","","","","","","","","","","","","","","",""
"75ХСМФ","0.72 - 0.8","0.8 - 1.2","до 0.3","до 0.5","до 0.03","до 0.03","1.2 - 1.5","0.2 - 0.3","","","","0.1 - 0.2","","","","","","","","","","","","","","","","","","","","","","","","","","","","","","","","","","","","","","","","",""
"7Х2СМФ","0.7 - 0.8","0.7 - 1","0.6 - 1","до 0.5","до 0.03","до 0.03","1.7 - 2.2","0.35 - 0.6","","","","0.15 - 0.3","","","","","","","","","","","","","","","","","","","","","","","","","","","","","","","","","","","","","","","","",""
"7Х3","0.65 - 0.75","0.1 - 0.4","0.15 - 0.45","до 0.4","до 0.03","до 0.03","3.2 - 3.8","до 0.2","до 0.03","","до 0.3","до 0.15","","","","","до 0.2","","","","","","","","","","","","","","","","","","","","","","","","","","","","","","","","","","","",""
"7ХГ2ВМ","0.68 - 0.76","0.2 - 0.4","1.8 - 2.3","","до 0.03","до 0.03","1.5 - 1.8","0.5 - 0.8","","","","0.1 - 0.25","","","","","0.5 - 0.9","","","","","","","","","","","","","","","","","","","","","","","","","","","","","","","","","","","",""
"7ХГ2ВМФ","0.68 - 0.76","0.1 - 0.4","1.8 - 2.3","до 0.4","до 0.03","до 0.03","1.5 - 1.8","0.5 - 0.8","","","до 0.3","0.1 - 0.25","","","","","0.55 - 0.9","","","","","","","","","","","","","","","","","","","","","","","","","","","","","","","","","","","",""
"7ХФ","0.63 - 0.73","0.15 - 0.35","0.3 - 0.6","до 0.035","до 0.03","до 0.03","0.4 - 0.7","","","","","0.15 - 0.3","","","","","","","","","","","","","","","","","","","","","","","","","","","","","","","","","","","","","","","","",""
"85Х6НФТ","0.8 - 0.9","0.1 - 0.4","0.15 - 0.45","0.9 - 1.3","до 0.03","до 0.03","5 - 6","","0.05 - 0.15","","до 0.3","0.3 - 0.5","","","","","","","","","","","","","","","","","","","","","","","","","","","","","","","","","","","","","","","","",""
"8Х3","0.75 - 0.85","0.1 - 0.4","0.15 - 0.45","до 0.4","до 0.03","до 0.03","3.2 - 3.8","до 0.2","до 0.03","","до 0.3","до 0.15","","","","","до 0.2","","","","","","","","","","","","","","","","","","","","","","","","","","","","","","","","","","","",""
"8Х4В2МФС2","0.8 - 0.9","1.7 - 2","0.2 - 0.5","до 0.4","до 0.03","до 0.03","4.5 - 5.1","0.8 - 1.1","","","до 0.3","1.1 - 1.4","","","","","1.8 - 2.3","","","","","","","","","","","","","","","","","","","","","","","","","","","","","","","","","","","",""
"8Х4В3М3Ф2","0.75 - 0.85","0.15 - 0.4","0.15 - 0.4","","до 0.03","до 0.03","3.5 - 4.5","2.5 - 3","","","","1.9 - 2.5","","","","","2.5 - 3.2","","","","","","","","","","","","","","","","","","","","","","","","","","","","","","","","","","","",""
"8Х6НФТ","0.8 - 0.9","0.1 - 0.4","0.15 - 0.45","0.9 - 1.3","до 0.03","до 0.03","5 - 6","","0.05 - 0.15","","до 0.3","0.3 - 0.5","","","","","","","","","","","","","","","","","","","","","","","","","","","","","","","","","","","","","","","","",""
"8ХФ","0.7 - 0.8","0.1 - 0.4","0.15 - 0.45","до 0.4","до 0.03","до 0.03","0.4 - 0.7","","","","","0.15 - 0.3","","","","","","","","","","","","","","","","","","","","","","","","","","","","","","","","","","","","","","","","",""
"90ХМФ","0.8 - 0.9","0.2 - 0.4","0.2 - 0.7","до 0.3","до 0.04","до 0.04","1.4 - 1.7","0.2 - 0.3","","","","0.1 - 0.2","","","","","","","","","","","","","","","","","","","","","","","","","","","","","","","","","","","","","","","","",""
"90ХФ","0.8 - 0.9","0.15 - 0.35","0.3 - 0.6","до 0.35","до 0.03","до 0.03","0.4 - 0.7","","","","до 0.3","0.15 - 0.3","","","","","","","","","","","","","","","","","","","","","","","","","","","","","","","","","","","","","","","","",""
"9Г2Ф","0.85 - 0.95","0.1 - 0.4","1.7 - 2.2","до 0.4","до 0.03","до 0.03","","","","","до 0.3","0.1 - 0.3","","","","","","","","","","","","","","","","","","","","","","","","","","","","","","","","","","","","","","","","",""
"9Х1","0.8 - 0.95","0.25 - 0.45","0.15 - 0.4","до 0.4","до 0.03","до 0.03","1.4 - 1.7","до 0.2","до 0.03","","до 0.3","до 0.15","","","","","до 0.2","","","","","","","","","","","","","","","","","","","","","","","","","","","","","","","","","","","",""
"9Х2","0.85 - 0.95","0.25 - 0.5","0.2 - 0.7","до 0.5","до 0.03","до 0.03","1.7 - 2.1","","","","","","","","","","","","","","","","","","","","","","","","","","","","","","","","","","","","","","","","","","","","","",""
"9Х2МФ","0.85 - 0.95","0.25 - 0.5","0.2 - 0.7","до 0.5","до 0.03","до 0.03","1.7 - 2.1","0.2 - 0.3","","","","0.1 - 0.2","","","","","","","","","","","","","","","","","","","","","","","","","","","","","","","","","","","","","","","","",""
"9Х4М3Ф2АГСТ","0.87 - 0.97","0.5 - 0.7","0.55 - 0.75","0.04 - 0.1","","","4 - 4.5","2.7 - 3.2","0.15 - 0.25","","","1.6 - 2.1","до 0.08","","","","до 0.6","до 0.003","","","","до 0.08","","","","","","","","","","","","","","","","","","","","","","","","","","","","","","",""
"9Х5ВФ","0.85 - 1","0.1 - 0.4","0.15 - 0.45","до 0.4","до 0.03","до 0.03","4.5 - 5.5","","","","до 0.3","0.15 - 0.3","","","","","0.8 - 1.2","","","","","","","","","","","","","","","","","","","","","","","","","","","","","","","","","","","",""
"9ХВГ","0.85 - 0.95","0.1 - 0.4","0.9 - 1.2","до 0.4","до 0.03","до 0.03","0.5 - 0.8","","","","до 0.3","","","","","","0.5 - 0.8","","","","","","","","","","","","","","","","","","","","","","","","","","","","","","","","","","","",""
"9ХС","0.85 - 0.95","1.2 - 1.6","0.3 - 0.6","до 0.4","до 0.03","до 0.03","0.95 - 1.25","до 0.2","до 0.03","","до 0.3","до 0.15","","","","","до 0.2","","","","","","","","","","","","","","","","","","","","","","","","","","","","","","","","","","","",""
"9ХФ","0.8 - 0.9","0.1 - 0.4","0.3 - 0.6","до 0.4","до 0.03","до 0.03","0.4 - 0.7","","","","до 0.3","0.15 - 0.3","","","","","","","","","","","","","","","","","","","","","","","","","","","","","","","","","","","","","","","","",""
"9ХФМ","0.8 - 0.9","0.1 - 0.4","0.3 - 0.6","до 0.4","до 0.03","до 0.03","0.4 - 0.7","0.15 - 0.25","","","до 0.3","","","","","","0.15 - 0.3","","","","","","","","","","","","","","","","","","","","","","","","","","","","","","","","","","","",""
"А75","0.7 - 0.8","до 0.3","0.4 - 0.7","до 0.25","0.18 - 0.24","0.04 - 0.08","до 0.25","","","","","","","","","","","","","","","","","","","","","","","","","","","","","","","","","","","","","","","","","","","","","",""
"АСУ10Е","0.95 - 1.04","0.15 - 0.3","0.15 - 0.4","до 0.2","до 0.03","до 0.03","до 0.15","","","","до 0.2","","","","","","","","","","","","","","до 0.25","0.16 - 0.24","","","","","","","","","","","","","","","","","","","","","","","","","","",""
"АУ10Е","0.95 - 1.04","0.15 - 0.3","0.15 - 0.4","до 0.2","до 0.03","до 0.03","до 0.15","","","","до 0.2","","","","","","","","","","","","","","","0.16 - 0.24","","","","","","","","","","","","","","","","","","","","","","","","","","",""
"В2Ф","1.05 - 1.22","0.1 - 0.4","0.15 - 0.45","","до 0.03","до 0.03","0.2 - 0.4","","","","","0.15 - 0.3","","","","","1.6 - 2","","","","","","","","","","","","","","","","","","","","","","","","","","","","","","","","","","","",""
"ДИ22","0.37 - 0.44","0.6 - 1","0.2 - 0.5","до 0.6","до 0.03","до 0.03","3.2 - 4","1.2 - 1.5","","","до 0.3","0.6 - 0.9","","","","","0.8 - 1.2","","","","","","","","","","","","","","","","","","","","","","","","","","","","","","","","","","","",""
"ДИ23","0.45 - 0.52","0.5 - 0.8","0.2 - 0.5","до 0.4","до 0.03","до 0.03","2.5 - 3.2","0.8 - 1.1","","","до 0.3","1.5 - 1.8","","0.05 - 0.15","","","3 - 3.6","","","","","","","","","","","","","","","","","","","","","","","","","","","","","","","","","","","",""
"ДИ32","0.46 - 0.53","0.1 - 0.4","0.4 - 0.7","1.2 - 1.6","до 0.03","до 0.03","1.5 - 2","0.8 - 1.1","","","до 0.3","0.3 - 0.5","","","","","","","","","","","","","","","","","","","","","","","","","","","","","","","","","","","","","","","","",""
"ДИ37","1.05 - 1.15","1.4 - 1.8","0.2 - 0.5","до 0.4","до 0.03","до 0.03","3.5 - 4.2","0.3 - 0.5","","","до 0.3","2.3 - 2.8","","","","","2 - 2.7","","","","","","","","","","","","","","","","","","","","","","","","","","","","","","","","","","","",""
"ДИ55","0.57 - 0.65","0.7 - 1","0.15 - 0.45","до 0.4","до 0.03","до 0.03","3.8 - 4.4","2 - 2.4","","","до 0.3","0.4 - 0.6","","","","","","","","","","","","","","","","","","","","","","","","","","","","","","","","","","","","","","","","",""
"ДИ80","0.01 - 0.08","0.6 - 1.2","0.2 - 1.2","5.5 - 6.5","до 0.03","до 0.03","11.5 - 13.5","0.2 - 0.4","0.4 - 0.8","","1.4 - 2.2","0.2 - 0.5","","","","","","","","","до 0.15","до 0.03","до 0.03","","","","","","","","","","","","","","","","","","","","","","","","","","","","","",""
"ИХ","1.05 - 1.15","0.1 - 0.4","0.4 - 0.7","до 0.4","до 0.03","до 0.03","0.4 - 0.7","","","","до 0.3","0.15 - 0.3","","","","","","","","","","","","","","","","","","","","","","","","","","","","","","","","","","","","","","","","",""
"Р10Ф5К5","1.45 - 1.55","до 0.5","до 0.4","до 0.4","до 0.03","до 0.03","4 - 4.6","до 1","","","","4.3 - 5.1","","","","","10 - 11.5","","","","","","","5 - 6","","","","","","","","","","","","","","","","","","","","","","","","","","","","",""
"Р12","0.8 - 0.9","до 0.5","до 0.5","до 0.4","до 0.03","до 0.03","3.1 - 3.6","до 1","","","","1.5 - 1.9","","","","","12 - 13","","","","","","","до 0.5","","","","","","","","","","","","","","","","","","","","","","","","","","","","",""
"Р12Ф3","0.95 - 1.05","0.2 - 0.5","0.2 - 0.5","до 0.6","до 0.03","до 0.03","3.8 - 4.3","до 1","","","до 0.25","2.5 - 3","","","","","12 - 13","","","","","","","до 0.5","","","","","","","","","","","","","","","","","","","","","","","","","","","","",""
"Р14Ф4","1.2 - 1.3","до 0.5","до 0.4","до 0.4","до 0.03","до 0.03","4 - 4.6","до 1","","","","3.4 - 4.1","","","","","13 - 14.5","","","","","","","","","","","","","","","","","","","","","","","","","","","","","","","","","","","",""
"Р18","0.73 - 0.83","0.2 - 0.5","0.2 - 0.5","до 0.6","до 0.03","до 0.03","3.8 - 4.4","до 1","","","до 0.25","1 - 1.4","","","","","17 - 18.5","","","","","","","до 0.5","","","","","","","","","","","","","","","","","","","","","","","","","","","","",""
"Р18К5Ф2","0.85 - 0.95","0.2 - 0.5","0.2 - 0.5","до 0.6","до 0.03","до 0.03","3.8 - 4.4","до 1","","","до 0.25","1.8 - 2.2","","","","","17 - 18.5","","","","","","","4.7 - 5.2","","","","","","","","","","","","","","","","","","","","","","","","","","","","",""
"Р18Ф2","0.85 - 0.95","до 0.5","до 0.4","до 0.4","до 0.03","до 0.03","3.8 - 4.4","до 1","","","","1.8 - 2.4","","","","","17 - 18","","","","","","","","","","","","","","","","","","","","","","","","","","","","","","","","","","","",""
"Р18Ф2К5","0.85 - 0.95","до 0.5","до 0.4","до 0.4","до 0.03","до 0.03","3.8 - 4.4","до 1","","","","1.9 - 2.4","","","","","17 - 18.5","","","","","","","5 - 6","","","","","","","","","","","","","","","","","","","","","","","","","","","","",""
"Р2АМ9К5","1 - 1.1","0.2 - 0.5","0.2 - 0.5","до 0.6","до 0.03","до 0.03","3.8 - 4.4","8 - 9","","","до 0.25","1.7 - 2.1","","0.1 - 0.3","","","1.5 - 2","","0.05 - 0.1","","","","","4.7 - 5.2","","","","","","","","","","","","","","","","","","","","","","","","","","","","",""
"Р2М5","0.95 - 1.05","до 0.5","до 0.5","0.05 - 0.08","","","3.8 - 4.3","4.8 - 5.3","","","","0.9 - 1.3","","","","","1.7 - 2.3","","","","0.05 - 0.15","","","","","","","","","","","","","","","","","","","","","","","","","","","","","","","",""
"Р6АМ5","0.82 - 0.9","0.2 - 0.5","0.2 - 0.5","до 0.6","до 0.025","до 0.03","3.8 - 4.4","4.8 - 5.3","","","до 0.25","1.7 - 2.1","","","","","5.5 - 6.5","","0.05 - 0.1","","","","","до 0.5","","","","","","","","","","","","","","","","","","","","","","","","","","","","",""
"Р6АМ5Ф3","0.95 - 1.05","0.2 - 0.5","0.2 - 0.5","до 0.6","до 0.025","до 0.03","3.8 - 4.3","4.8 - 5.3","","","до 0.25","2.3 - 2.7","","","","","5.7 - 6.7","","0.05 - 0.1","","","","","до 0.5","","","","","","","","","","","","","","","","","","","","","","","","","","","","",""
"Р6М3","0.85 - 0.95","до 0.5","до 0.4","до 0.4","до 0.03","до 0.03","3 - 3.6","3 - 3.6","","","","2 - 2.5","","","","","5.5 - 6.5","","","","","","","","","","","","","","","","","","","","","","","","","","","","","","","","","","","",""
"Р6М5","0.82 - 0.9","0.2 - 0.5","0.2 - 0.5","до 0.6","до 0.025","до 0.03","3.8 - 4.4","4.8 - 5.3","","","до 0.25","1.7 - 2.1","","","","","5.5 - 6.5","","","","","","","до 0.5","","","","","","","","","","","","","","","","","","","","","","","","","","","","",""
"Р6М5К5","0.86 - 0.94","0.2 - 0.5","0.2 - 0.5","до 0.6","до 0.03","до 0.03","3.8 - 4.3","4.8 - 5.3","","","до 0.25","1.7 - 2.1","","","","","5.7 - 6.7","","","","","","","4.7 - 5.2","","","","","","","","","","","","","","","","","","","","","","","","","","","","",""
"Р6М5Ф3","0.95 - 1.05","0.2 - 0.5","0.2 - 0.5","до 0.6","до 0.025","до 0.03","3.8 - 4.3","4.8 - 5.3","","","до 0.25","2.3 - 2.7","","","","","5.7 - 6.7","","","","","","","до 0.5","","","","","","","","","","","","","","","","","","","","","","","","","","","","",""
"Р9","0.85 - 0.95","до 0.5","до 0.5","до 0.4","до 0.03","до 0.03","3.8 - 4.4","до 1","","","","2.3 - 2.7","","","","","8.5 - 9.5","","","","","","","до 0.5","","","","","","","","","","","","","","","","","","","","","","","","","","","","",""
"Р9К10","0.9 - 1","до 0.5","до 0.4","до 0.4","до 0.03","до 0.03","3.8 - 4.4","до 1","","","","2 - 2.6","","","","","9 - 10.5","","","","","","","9 - 10.5","","","","","","","","","","","","","","","","","","","","","","","","","","","","",""
"Р9К5","0.9 - 1","0.2 - 0.5","0.2 - 0.5","до 0.6","до 0.03","до 0.03","3.8 - 4.4","до 1","","","до 0.25","2.3 - 2.7","","","","","9 - 10","","","","","","","5 - 6","","","","","","","","","","","","","","","","","","","","","","","","","","","","",""
"Р9М4К8","1 - 1.1","0.2 - 0.5","0.2 - 0.5","до 0.6","до 0.03","до 0.03","3 - 3.6","3.8 - 4.3","","","до 0.25","2.3 - 2.7","","","","","8.5 - 9.5","","","","","","","7.5 - 8.5","","","","","","","","","","","","","","","","","","","","","","","","","","","","",""
"Р9Ф5","1.4 - 1.5","до 0.5","до 0.4","до 0.4","до 0.03","до 0.03","3.8 - 4.4","до 1","","","","4.3 - 5.1","","","","","9 - 10.5","","","","","","","","","","","","","","","","","","","","","","","","","","","","","","","","","","","",""
"У10","0.95 - 1.09","0.17 - 0.33","0.17 - 0.33","до 0.25","до 0.028","до 0.03","до 0.2","","","","до 0.25","","","","","","","","","","","","","","","","","","","","","","","","","","","","","","","","","","","","","","","","","",""
"У10А","0.95 - 1.09","0.17 - 0.33","0.17 - 0.28","до 0.25","до 0.018","до 0.025","до 0.2","","","","до 0.25","","","","","","","","","","","","","","","","","","","","","","","","","","","","","","","","","","","","","","","","","",""
"У11","1.06 - 1.13","0.17 - 0.33","0.17 - 0.33","до 0.25","до 0.028","до 0.03","до 0.2","","","","до 0.25","","","","","","","","","","","","","","","","","","","","","","","","","","","","","","","","","","","","","","","","","",""
"У11А","1.06 - 1.13","0.17 - 0.33","0.17 - 0.28","до 0.2","до 0.018","до 0.025","до 0.2","","","","до 0.2","","","","","","","","","","","","","","","","","","","","","","","","","","","","","","","","","","","","","","","","","",""
"У12","1.1 - 1.29","0.17 - 0.33","0.17 - 0.33","до 0.25","до 0.028","до 0.03","до 0.2","","","","до 0.25","","","","","","","","","","","","","","","","","","","","","","","","","","","","","","","","","","","","","","","","","",""
"У12А","1.1 - 1.29","0.17 - 0.33","0.17 - 0.28","до 0.25","до 0.018","до 0.025","до 0.2","","","","до 0.25","","","","","","","","","","","","","","","","","","","","","","","","","","","","","","","","","","","","","","","","","",""
"У13","1.26 - 1.34","0.17 - 0.33","0.17 - 0.33","до 0.25","до 0.028","до 0.03","до 0.2","","","","до 0.25","","","","","","","","","","","","","","","","","","","","","","","","","","","","","","","","","","","","","","","","","",""
"У13А","1.26 - 1.34","0.17 - 0.33","0.17 - 0.28","до 0.2","до 0.018","до 0.025","до 0.2","","","","до 0.2","","","","","","","","","","","","","","","","","","","","","","","","","","","","","","","","","","","","","","","","","",""
"У7","0.65 - 0.74","0.17 - 0.33","0.17 - 0.33","до 0.25","до 0.028","до 0.03","до 0.2","","","","до 0.25","","","","","","","","","","","","","","","","","","","","","","","","","","","","","","","","","","","","","","","","","",""
"У7А","0.65 - 0.74","0.17 - 0.33","0.17 - 0.28","до 0.25","до 0.018","до 0.025","до 0.2","","","","до 0.25","","","","","","","","","","","","","","","","","","","","","","","","","","","","","","","","","","","","","","","","","",""
"У8","0.75 - 0.84","0.17 - 0.33","0.17 - 0.33","до 0.25","до 0.028","до 0.03","до 0.2","","","","до 0.25","","","","","","","","","","","","","","","","","","","","","","","","","","","","","","","","","","","","","","","","","",""
"У8А","0.75 - 0.84","0.17 - 0.33","0.17 - 0.28","до 0.25","до 0.018","до 0.025","до 0.2","","","","до 0.25","","","","","","","","","","","","","","","","","","","","","","","","","","","","","","","","","","","","","","","","","",""
"У8Г","0.8 - 0.9","0.17 - 0.33","0.33 - 0.58","до 0.25","до 0.028","до 0.03","до 0.2","","","","до 0.25","","","","","","","","","","","","","","","","","","","","","","","","","","","","","","","","","","","","","","","","","",""
"У8ГА","0.8 - 0.9","0.17 - 0.33","0.33 - 0.58","до 0.25","до 0.018","до 0.025","до 0.2","","","","до 0.25","","","","","","","","","","","","","","","","","","","","","","","","","","","","","","","","","","","","","","","","","",""
"У9","0.85 - 0.94","0.17 - 0.33","0.17 - 0.33","до 0.25","до 0.028","до 0.03","до 0.2","","","","до 0.25","","","","","","","","","","","","","","","","","","","","","","","","","","","","","","","","","","","","","","","","","",""
"У9А","0.85 - 0.94","0.17 - 0.33","0.17 - 0.28","до 0.25","до 0.018","до 0.025","до 0.2","","","","до 0.25","","","","","","","","","","","","","","","","","","","","","","","","","","","","","","","","","","","","","","","","","",""
"Х","0.95 - 1.1","0.1 - 0.4","0.15 - 0.45","до 0.4","до 0.03","до 0.03","1.3 - 1.65","до 0.2","до 0.03","","до 0.3","до 0.15","","","","","до 0.2","","","","","","","","","","","","","","","","","","","","","","","","","","","","","","","","","","","",""
"Х12","2 - 2.2","0.1 - 0.4","0.15 - 0.45","до 0.4","до 0.03","до 0.03","11.5 - 13","до 0.2","до 0.03","","до 0.3","до 0.15","","","","","до 0.2","","","","","","","","","","","","","","","","","","","","","","","","","","","","","","","","","","","",""
"Х12ВМ","2 - 2.2","0.1 - 0.4","0.15 - 0.45","до 0.35","до 0.03","до 0.03","11 - 12.5","0.6 - 0.9","","","до 0.3","0.15 - 0.3","","","","","0.5 - 0.8","","","","","","","","","","","","","","","","","","","","","","","","","","","","","","","","","","","",""
"Х12ВМФ","2 - 2.2","0.1 - 0.4","0.15 - 0.45","до 0.4","до 0.03","до 0.03","11 - 12.5","0.6 - 0.9","","","до 0.3","0.15 - 0.3","","","","","0.5 - 0.8","","","","","","","","","","","","","","","","","","","","","","","","","","","","","","","","","","","",""
"Х12М","1.45 - 1.65","0.15 - 0.35","0.15 - 0.4","","до 0.03","до 0.03","11 - 12.5","0.4 - 0.6","","","","0.15 - 0.3","","","","","","","","","","","","","","","","","","","","","","","","","","","","","","","","","","","","","","","","",""
"Х12МФ","1.45 - 1.65","0.1 - 0.4","0.15 - 0.45","до 0.4","до 0.03","до 0.03","11 - 12.5","0.4 - 0.6","","","до 0.3","0.15 - 0.3","","","","","","","","","","","","","","","","","","","","","","","","","","","","","","","","","","","","","","","","",""
"Х12Ф1","1.25 - 1.45","0.1 - 0.4","0.15 - 0.45","до 0.4","до 0.03","до 0.03","11 - 12.5","","","","до 0.3","0.7 - 0.9","","","","","","","","","","","","","","","","","","","","","","","","","","","","","","","","","","","","","","","","",""
"Х6ВФ","1.05 - 1.15","0.1 - 0.4","0.15 - 0.45","до 0.4","до 0.03","до 0.03","5.5 - 6.5","","","","до 0.3","0.5 - 0.8","","","","","1.1 - 1.5","","","","","","","","","","","","","","","","","","","","","","","","","","","","","","","","","","","",""
"Х6Ф4М","1.7 - 1.85","0.15 - 0.4","0.15 - 0.4","","до 0.015","до 0.02","5.7 - 6.5","0.5 - 0.8","","","","3.5 - 4","","","","","","","","","","","","","","","","","","","","","","","","","","","","","","","","","","","","","","","","",""
"ХВ4","1.25 - 1.45","0.15 - 0.35","0.15 - 0.4","до 0.35","до 0.03","до 0.03","0.4 - 0.7","","","","до 0.3","0.15 - 0.3","","","","","3.5 - 4.3","","","","","","","","","","","","","","","","","","","","","","","","","","","","","","","","","","","",""
"ХВ4Ф","1.25 - 1.45","0.15 - 0.35","0.15 - 0.4","до 0.35","до 0.03","до 0.03","0.4 - 0.7","до 0.5","","","до 0.3","0.15 - 0.3","","","","","3.5 - 4.3","","","","","","","","","","","","","","","","","","","","","","","","","","","","","","","","","","","",""
"ХВГ","0.9 - 1.05","0.1 - 0.4","0.8 - 1.1","до 0.4","до 0.03","до 0.03","0.9 - 1.2","","","","до 0.3","","","","","","1.2 - 1.6","","","","","","","","","","","","","","","","","","","","","","","","","","","","","","","","","","","",""
"ХВСГ","0.95 - 1.05","0.65 - 1","0.6 - 0.9","до 0.25","до 0.03","до 0.03","0.6 - 1.1","","","","до 0.3","0.05 - 0.15","","","","","0.5 - 0.8","","","","","","","","","","","","","","","","","","","","","","","","","","","","","","","","","","","",""
"ХВСГФ","0.95 - 1.05","0.65 - 1","0.6 - 0.9","до 0.4","до 0.03","до 0.03","0.6 - 1.1","","","","до 0.3","0.05 - 0.15","","","","","0.5 - 0.8","","","","","","","","","","","","","","","","","","","","","","","","","","","","","","","","","","","",""
"ХГС","0.95 - 1.05","0.4 - 0.7","0.85 - 1.25","до 0.4","до 0.03","до 0.03","1.3 - 1.65","до 0.2","до 0.03","","до 0.3","до 0.15","","","","","до 0.2","","","","","","","","","","","","","","","","","","","","","","","","","","","","","","","","","","","",""
"ЭИ958","0.35 - 0.45","0.8 - 1.2","0.15 - 0.45","до 0.4","до 0.03","до 0.03","4.5 - 5.5","","","","до 0.3","0.6 - 0.9","","","","","1.6 - 2.2","","","","","","","","","","","","","","","","","","","","","","","","","","","","","","","","","","","",""
"ЭИ959","0.3 - 0.4","0.1 - 0.4","0.1 - 0.45","до 0.4","до 0.03","до 0.03","2.2 - 3","0.6 - 0.9","","","до 0.3","0.6 - 0.9","","","","","4.5 - 5.5","","","","","","","","","","","","","","","","","","","","","","","","","","","","","","","","","","","",""
"ЭП430","1.15 - 1.25","0.1 - 0.4","0.3 - 0.6","до 0.4","до 0.03","до 0.03","1.3 - 1.65","до 0.2","до 0.03","","до 0.3","до 0.15","","","","","до 0.2","","","","","","","","","","","","","","","","","","","","","","","","","","","","","","","","","","","",""
"ЭП569","0.5 - 0.6","0.6 - 0.9","0.15 - 0.45","до 0.4","до 0.03","до 0.03","5.5 - 6.5","0.6 - 0.9","","","до 0.3","0.5 - 0.8","","","","","2.5 - 3.2","","","","","","","","","","","","","","","","","","","","","","","","","","","","","","","","","","","",""
"ЭП572","0.37 - 0.44","0.9 - 1.2","0.2 - 0.5","до 0.4","до 0.03","до 0.03","4.5 - 5.5","1.2 - 1.5","","","до 0.3","0.8 - 1.1","","","","","","","","","","","","","","","","","","","","","","","","","","","","","","","","","","","","","","","","",""
"ЭП761","0.8 - 0.9","1.7 - 2","0.2 - 0.5","до 0.4","до 0.03","до 0.03","4.5 - 5.1","0.8 - 1.1","","","до 0.3","1.1 - 1.4","","","","","1.8 - 2.3","","","","","","","","","","","","","","","","","","","","","","","","","","","","","","","","","","","",""
"ЭП788","0.55 - 0.62","0.35 - 0.65","0.2 - 0.6","до 0.4","до 0.03","до 0.03","2.6 - 3.3","0.2 - 0.5","","","до 0.3","0.3 - 0.6","","","","","","","","","","","","","","","","","","","","","","","","","","","","","","","","","","","","","","","","",""
"000Х17Н13М2","до 0.03","до 0.4","1 - 2","13 - 15","до 0.02","до 0.035","16 - 18","2.5 - 3.1","","","","","","","","","","","","","","","","","","","","","","","","","","","","","","","","","","","","","","","","","","","","",""
"03Х13Н9Д2ТМ","до 0.03","до 0.5","до 0.5","8 - 9","до 0.025","до 0.02","12 - 13","0.5 - 1","0.8 - 1.1","","1.5 - 2","","","","","","","","","","","","","","","","","","","","","","","","","","","","","","","","","","","","","","","","","",""
"03Х17Н14М3","до 0.03","до 0.4","1 - 2","13 - 15","до 0.02","до 0.035","16 - 18","2.5 - 3.1","","","","","","","","","","","","","","","","","","","","","","","","","","","","","","","","","","","","","","","","","","","","",""
"03Х19Г10Н7М2","до 0.03","до 0.8","9 - 11","6.5 - 7.5","до 0.025","до 0.035","18.5 - 20.5","2 - 2.5","","","","","","","","","","","0.3 - 0.4","","","","","","","","","","","","","","","","","","","","","","","","","","","","","","","","","",""
"03Х20Н16АГ6","до 0.025","до 0.6","6 - 7.5","15 - 16.5","до 0.02","до 0.025","20 - 25","","","","","","","","50.05 - 58.85","","","","0.15 - 0.28","","","","","","","","","","","","","","","","","","","","","","","","","","","","","","","","","",""
"05Г4МНФ","до 0.05","0.3 - 0.6","3.2 - 3.7","3 - 3.5","до 0.02","до 0.02","","0.2 - 0.4","до 0.02","","до 0.3","0.08 - 0.15","","","","","","","","","","","","","","","","","","","","","","","","","","","","","","","","","","","","","","","","",""
"05кп","до 0.06","до 0.03","до 0.4","до 0.3","до 0.04","до 0.035","до 0.1","","","","до 0.3","","","","","","","","","","","","","","","","до 0.08","","","","","","","","","","","","","","","","","","","","","","","","","",""
"06Г2СЮ","0.05 - 0.08","0.4 - 0.6","1.4 - 1.7","","","","","","","","","","","","","","","","","","","","","","","","","","","","","","","","","","","","","","","","","","","","","","","","","",""
"06Х1","до 0.06","0.17 - 0.37","0.35 - 0.65","до 0.3","до 0.005","до 0.01","0.8 - 0.95","","","0.02 - 0.05","0.15 - 0.25","","","","","","","","","","","","","","","","","","","","","","","","","","","","","","","","","","","","","","","","","",""
"06ХГСЮ","до 0.09","0.3 - 0.6","1.1 - 1.4","до 0.3","до 0.03","до 0.03","0.3 - 0.6","","","0.02 - 0.07","до 0.3","","","","","","","","","","","","","","","","","","","","","","","","","","","","","","","","","","","","","","","","","",""
"06ХФ","до 0.06","0.17 - 0.37","0.35 - 0.65","до 0.3","до 0.005","до 0.01","0.8 - 0.95","","","0.02 - 0.05","0.15 - 0.25","0.03 - 0.08","","","","","","","","","","","","","","","","","","","","","","","","","","","","","","","","","","","","","","","","",""
"07ГФБ-1","0.06 - 0.09","0.2 - 0.4","до 1.2","до 0.3","до 0.035","до 0.03","до 0.3","","0.01 - 0.035","0.02 - 0.05","до 0.3","0.04 - 0.08","","0.02 - 0.06","","до 0.05","","","до 0.012","","","до 0.05","","","","","до 0.08","","","","","","","","","","","","","","","","","","","","","","","","","",""
"07ГФБ","0.06 - 0.09","0.2 - 0.4","0.8 - 1.2","до 0.3","до 0.035","до 0.03","до 0.3","","0.01 - 0.035","0.02 - 0.05","до 0.3","0.04 - 0.08","","0.02 - 0.06","","до 0.05","","","до 0.012","","","до 0.05","","","","","до 0.08","","","","","","","","","","","","","","","","","","","","","","","","","",""
"07Х21Г7АН5","до 0.07","до 0.7","6 - 7.5","5 - 6","до 0.03","до 0.03","19.5 - 21","","","","","","","","","","","","0.15 - 0.25","","","","","","","","","","","","","","","","","","","","","","","","","","","","","","","","","",""
"08","0.05 - 0.12","0.17 - 0.37","0.35 - 0.65","до 0.3","до 0.04","до 0.035","до 0.1","","","","до 0.3","","","","","","","","","","","","","","","","до 0.08","","","","","","","","","","","","","","","","","","","","","","","","","",""
"08Г2С","0.05 - 0.15","0.7 - 1","1.5 - 2.3","до 0.3","до 0.025","до 0.03","до 0.3","","","","до 0.3","","","","","","","","","","","","","","","","до 0.08","","","","","","","","","","","","","","","","","","","","","","","","","",""
