Repository: sad-engineer/materials

# materials

`materials` - это пакет Python для работы с базой данных материалов. Пакет предоставляет простой доступ к информации о материалах, включая их характеристики, химический состав, механические и технологические свойства. Основная цель пакета - упростить взаимодействие с базой данных материалов через функции, выполняющие CRUD-операции.

Материал демонстрационный, показывает навыки работы.

## Установка

Для установки пакета `materials` используйте команду:

```sh
pip install git+https://github.com/sad-engineer/materials.git
```

File: materials/data/chemical_composition.csv (part 3 of 14)
"brand","C","Si","Mn","Ni","S","P","Cr","Mo","Ti","Al","Cu","V","РЗМ","Nb","Fe","Ce","W","B","N","Other","Zr","Ca","Mg","Co","Pb","Se","Arsenicum","Bi","Te","O","La","Y","Hf","Примесей","Zn","Sn","Ba","Ta","Sb","Твердость_Cu__Сплав_деформированый","Ag","Li","NiandCo","Be","CuandP","CuandAg","Na","Sc","F","Sr","Ga","AlandMg","Cd"
"08ГБЮ","0.07 - 0.1","до 0.3","1.1 - 1.4","до 0.3","до 0.006","до 0.025","до 0.3","","","0.02 - 0.05","до 0.3","","","0.035 - 0.055","","","","","до 0.012","","","","","","","","","","","","","","","","","","","","","","","","","","","","","","","","","",""
"08ГДНФ","до 0.1","0.15 - 0.4","0.6 - 1","0.15 - 1.55","до 0.04","до 0.035","до 0.3","","","","0.8 - 1.2","","","","","","0.05 - 0.15","","","","","","","","","","","","","","","","","","","","","","","","","","","","","","","","","","","",""
"08кп","0.05 - 0.12","до 0.03","0.25 - 0.5","до 0.3","до 0.04","до 0.035","до 0.1","","","","до 0.3","","","","","","","","","","","","","","","","до 0.08","","","","","","","","","","","","","","","","","","","","","","","","","",""
"08пс","0.05 - 0.11","0.05 - 0.17","0.35 - 0.65","до 0.3","до 0.04","до 0.035","до 0.1","","","","до 0.3","","","","","","","","","","","","","","","","до 0.08","","","","","","","","","","","","","","","","","","","","","","","","","",""
"08Фкп","до 0.08","до 0.01","0.2 - 0.4","до 0.01","до 0.025","до 0.02","до 0.03","","","","до 0.01","0.02 - 0.04","","","","","","","","","","","","","","","","","","","","","","","","","","","","","","","","","","","","","","","","",""
"08ХМФЧ","0.08 - 0.13","0.2 - 0.4","0.45 - 0.65","до 0.25","до 0.015","до 0.015","0.5 - 0.7","0.1 - 0.2","","0.03 - 0.05","до 0.25","0.04 - 0.1","","","","","","","до 0.008","","","","","","","","","","","","","","","","","","","","","","","","","","","","","","","","","",""
"08ХМФЧА","0.08 - 0.13","0.2 - 0.4","0.45 - 0.65","до 0.25","до 0.015","до 0.015","0.5 - 0.7","0.1 - 0.2","","0.03 - 0.05","до 0.25","0.04 - 0.1","","","","","","","до 0.008","","","","","","","","","","","","","","","","","","","","","","","","","","","","","","","","","",""
"08ХМФчЮА","0.08 - 0.13","0.2 - 0.4","0.45 - 0.6","до 0.25","до 0.035","до 0.03","0.6 - 0.8","0.1 - 0.15","","0.03 - 0.05","до 0.3","0.06 - 0.1","","","","","","","до 0.012","","","","","","","","до 0.08","","","","","","","","","","","","","","","","","","","","","","","","","",""
"08ХМЧ","0.06 - 0.12","0.2 - 0.4","0.45 - 0.6","до 0.25","до 0.015","до 0.015","0.6 - 0.7","0.1 - 0.15","","0.03 - 0.05","до 0.25","","","","","","","","","","","","","","","","","","","","","","","","","","","","","","","","","","","","","","","","","",""
"08ХМЧА","0.06 - 0.12","0.2 - 0.4","0.45 - 0.6","до 0.25","до 0.015","до 0.015","0.6 - 0.7","0.1 - 0.15","","0.03 - 0.05","до 0.25","","","","","","","","","","","","","","","","","","","","","","","","","","","","","","","","","","","","","","","","","",""
"08Ю","до 0.07","до 0.03","до 0.35","","до 0.025","до 0.02","","","","0.02 - 0.07","","","","","","","","","","","","","","","","","","","","","","","","","","","","","","","","","","","","","","","","","","",""
"08ЮА","до 0.1","до 0.03","0.2 - 0.4","до 0.15","до 0.025","до 0.02","до 0.1","","","0.02 - 0.08","до 0.2","","","","","","","","","","","","","","","","","","","","","","","","","","","","","","","","","","","","","","","","","",""
"09Г2-1","до 0.12","0.17 - 0.37","до 1.8","до 0.3","до 0.035","до 0.03","до 0.3","","","0.02 - 0.06","до 0.3","до 0.12","","","","","","","до 0.008","","","","","","","","до 0.08","","","","","","","","","","","","","","","","","","","","","","","","","",""
"09Г2","до 0.12","0.17 - 0.37","1.4 - 1.8","до 0.3","до 0.035","до 0.03","до 0.3","","","","до 0.3","до 0.12","","","","","","","до 0.008","","","","","","","","до 0.08","","","","","","","","","","","","","","","","","","","","","","","","","",""
"09Г2Д-1","до 0.12","0.17 - 0.37","до 1.8","до 0.3","до 0.035","до 0.03","до 0.3","","","","0.15 - 0.3","до 0.12","","","","","","","до 0.012","","","","","","","","до 0.08","","","","","","","","","","","","","","","","","","","","","","","","","",""
"09Г2Д","до 0.12","0.17 - 0.37","1.4 - 1.8","до 0.3","до 0.035","до 0.03","до 0.3","","","","0.15 - 0.3","до 0.12","","","","","","","до 0.012","","","","","","","","до 0.08","","","","","","","","","","","","","","","","","","","","","","","","","",""
"09Г2С-1","до 0.12","до 0.8","до 1.7","до 0.3","до 0.035","до 0.03","до 0.3","","","","до 0.3","до 0.12","","","","","","","до 0.008","","","","","","","","до 0.08","","","","","","","","","","","","","","","","","","","","","","","","","",""
"09Г2С","до 0.12","0.5 - 0.8","1.3 - 1.7","до 0.3","до 0.035","до 0.03","до 0.3","","","","до 0.3","до 0.12","","","","","","","до 0.008","","","","","","","","до 0.08","","","","","","","","","","","","","","","","","","","","","","","","","",""
"09Г2СД-1","до 0.12","до 0.8","до 1.7","до 0.3","до 0.035","до 0.03","до 0.3","","","","0.15 - 0.3","до 0.12","","","","","","","до 0.012","","","","","","","","до 0.08","","","","","","","","","","","","","","","","","","","","","","","","","",""
"09Г2СД","до 0.12","0.5 - 0.8","1.3 - 1.7","до 0.3","до 0.035","до 0.03","до 0.3","","","","0.15 - 0.3","до 0.12","","","","","","","до 0.012","","","","","","","","до 0.08","","","","","","","","","","","","","","","","","","","","","","","","","",""
"09Г2ФБ-1","0.08 - 0.13","0.15 - 0.35","до 1.7","до 0.3","до 0.035","до 0.03","до 0.3","","","","до 0.3","0.05 - 0.09","","0.02 - 0.05","","","","","до 0.012","","","","","","","","до 0.08","","","","","","","","","","","","","","","","","","","","","","","","","",""
"09Г2ФБ","0.08 - 0.13","0.15 - 0.35","1.5 - 1.7","до 0.3","до 0.035","до 0.03","до 0.3","","","","до 0.3","0.05 - 0.09","","0.02 - 0.05","","","","","до 0.012","","","","","","","","до 0.08","","","","","","","","","","","","","","","","","","","","","","","","","",""
"09ГБЮ","0.08 - 0.11","до 0.3","1.1 - 1.4","до 0.3","до 0.006","до 0.025","до 0.3","","","0.02 - 0.05","до 0.3","","","0.06 - 0.08","","","","","до 0.012","","","","","","","","","","","","","","","","","","","","","","","","","","","","","","","","","",""
"09ГСФ","до 0.12","0.5 - 0.7","0.5 - 0.7","до 0.3","до 0.008","до 0.018","до 0.3","","до 0.02","0.02 - 0.05","до 0.3","0.04 - 0.12","","0.01 - 0.07","","","","","до 0.008","","","","","","","","","","","","","","","","","","","","","","","","","","","","","","","","","",""
"09ГСФЮ","до 0.12","до 0.7","до 0.7","до 0.3","до 0.035","до 0.03","до 0.3","","до 0.03","0.02 - 0.05","до 0.3","0.04 - 0.12","","до 0.04","","","","","","Ti+Nb+V =<0.15","","","","","","","до 0.08","","","","","","","","","","","","","","","","","","","","","","","","","",""
"09СФ","0.08 - 0.12","0.5 - 0.7","0.6 - 0.8","до 0.25","до 0.015","до 0.015","до 0.25","","","0.025 - 0.05","до 0.25","0.04 - 0.1","","","","","","","","","","","","","","","","","","","","","","","","","","","","","","","","","","","","","","","","",""
"09СФА","0.08 - 0.12","0.5 - 0.7","0.6 - 0.8","до 0.25","до 0.015","до 0.015","до 0.25","","","0.025 - 0.05","до 0.25","0.04 - 0.1","","","","","","","","","","","","","","","","","","","","","","","","","","","","","","","","","","","","","","","","",""
"0Н6","до 0.06","0.17 - 0.37","0.45 - 0.6","6.5 - 7","до 0.02","до 0.02","","","","","","","","","","","","","","","","","","","","","","","","","","","","","","","","","","","","","","","","","","","","","","",""
"0Н6А","до 0.06","0.17 - 0.37","0.45 - 0.6","6 - 7","до 0.02","до 0.02","до 0.2","","","","","","","","","","","","","","","","","","","","","","","","","","","","","","","","","","","","","","","","","","","","","",""
"0Н9","до 0.06","0.17 - 0.37","0.45 - 0.6","8.5 - 9.5","до 0.02","до 0.02","","","","","","","","","","","","","","","","","","","","","","","","","","","","","","","","","","","","","","","","","","","","","","",""
"0Н9А","до 0.06","0.17 - 0.37","0.45 - 0.6","8.5 - 9.5","до 0.02","до 0.02","до 0.2","","","","","","","","","","","","","","","","","","","","","","","","","","","","","","","","","","","","","","","","","","","","","",""
"10","0.07 - 0.14","0.17 - 0.37","0.35 - 0.65","до 0.3","до 0.04","до 0.035","до 0.15","","","","до 0.3","","","","","","","","","","","","","","","","до 0.08","","","","","","","","","","","","","","","","","","","","","","","","","",""
"10Г2","0.07 - 0.15","0.17 - 0.37","1.2 - 1.6","до 0.3","до 0.035","до 0.035","до 0.3","","","","до 0.3","","","","","","","","","","","","","","","","","","","","","","","","","","","","","","","","","","","","","","","","","",""
"10Г2А","0.07 - 0.15","0.17 - 0.37","1.2 - 1.6","до 0.25","до 0.025","до 0.025","до 0.25","","","","до 0.2","","","","","","","","","","","","","","","","","","","","","","","","","","","","","","","","","","","","","","","","","",""
"10Г2Б-1","до 0.12","0.17 - 0.37","до 1.6","до 0.3","до 0.035","до 0.03","до 0.3","","","","до 0.3","до 0.12","","0.02 - 0.05","","","","","до 0.012","","","","","","","","до 0.08","","","","","","","","","","","","","","","","","","","","","","","","","",""
"10Г2Б","до 0.12","0.17 - 0.37","1.2 - 1.6","до 0.3","до 0.035","до 0.03","до 0.3","","","","до 0.3","до 0.12","","0.02 - 0.05","","","","","до 0.012","","","","","","","","до 0.08","","","","","","","","","","","","","","","","","","","","","","","","","",""
"10Г2БД-1","до 0.12","0.17 - 0.37","до 1.6","до 0.3","до 0.035","до 0.03","до 0.3","","","","0.15 - 0.3","до 0.12","","0.02 - 0.05","","","","","до 0.008","","","","","","","","до 0.08","","","","","","","","","","","","","","","","","","","","","","","","","",""
"10Г2БД","до 0.12","0.17 - 0.37","1.2 - 1.6","до 0.3","до 0.035","до 0.03","до 0.3","","","","0.15 - 0.3","до 0.12","","0.02 - 0.05","","","","","до 0.008","","","","","","","","до 0.08","","","","","","","","","","","","","","","","","","","","","","","","","",""
"10Г2С1","до 0.12","0.8 - 1.1","1.3 - 1.65","до 0.3","до 0.035","до 0.03","до 0.3","","","","до 0.3","до 0.12","","","","","","","до 0.008","","","","","","","","до 0.08","","","","","","","","","","","","","","","","","","","","","","","","","",""
"10Г2С1Д","до 0.12","0.8 - 1.1","1.3 - 1.65","до 0.3","до 0.035","до 0.03","до 0.3","","","","0.15 - 0.3","до 0.12","","","","","","","до 0.008","","","","","","","","до 0.08","","","","","","","","","","","","","","","","","","","","","","","","","",""
"10Г2СБ","до 0.13","0.25 - 0.5","1.3 - 1.8","до 0.3","до 0.02","до 0.025","до 0.3","","0.005 - 0.02","0.01 - 0.06","до 0.3","","","0.03 - 0.05","","","","","до 0.012","","","","","","","","","","","","","","","","","","","","","","","","","","","","","","","","","",""
"10Г2СФБ","до 0.13","0.25 - 0.5","1.3 - 1.8","до 0.3","до 0.02","до 0.025","до 0.3","","0.005 - 0.02","0.01 - 0.06","до 0.3","до 0.1","","0.03 - 0.05","","","","","до 0.012","","","","","","","","","","","","","","","","","","","","","","","","","","","","","","","","","",""
"10Г2ФБ","0.09 - 0.12","0.15 - 0.35","1.55 - 1.75","до 0.3","до 0.006","до 0.02","до 0.3","","0.01 - 0.035","0.02 - 0.05","до 0.3","0.09 - 0.12","","0.02 - 0.04","","","","","до 0.012","","","","","","","","","","","","","","","","","","","","","","","","","","","","","","","","","",""
"10Г2ФБЮ-1","0.08 - 0.13","0.15 - 0.35","до 1.8","до 0.3","до 0.035","до 0.03","до 0.3","","0.01 - 0.035","0.02 - 0.05","до 0.3","0.05 - 0.12","","0.02 - 0.06","","","","","до 0.012","","","","","","","","до 0.08","","","","","","","","","","","","","","","","","","","","","","","","","",""
"10Г2ФБЮ","0.08 - 0.13","0.15 - 0.35","1.6 - 1.8","до 0.3","до 0.035","до 0.03","до 0.3","","0.01 - 0.035","0.02 - 0.05","до 0.3","0.05 - 0.12","","0.02 - 0.06","","","","","до 0.012","","","","","","","","до 0.08","","","","","","","","","","","","","","","","","","","","","","","","","",""
"10ГС2","0.08 - 0.14","1.6 - 2.1","1 - 1.5","до 0.3","до 0.045","до 0.045","до 0.3","","","","до 0.3","","","","","","","","","","","","","","","","до 0.08","","","","","","","","","","","","","","","","","","","","","","","","","",""
"10ГТ","до 0.13","0.45 - 0.65","1 - 1.4","","до 0.04","до 0.03","до 0.3","","0.015 - 0.03","0.02 - 0.05","до 0.3","","","","","","","","до 0.008","","","","","","","","","","","","","","","","","","","","","","","","","","","","","","","","","",""
"10кп","0.07 - 0.14","до 0.07","0.25 - 0.5","до 0.3","до 0.04","до 0.035","до 0.15","","","","до 0.3","","","","","","","","","","","","","","","","до 0.08","","","","","","","","","","","","","","","","","","","","","","","","","",""
"10пс","0.07 - 0.14","0.05 - 0.17","0.35 - 0.65","до 0.3","до 0.04","до 0.035","до 0.15","","","","до 0.3","","","","","","","","","","","","","","","","до 0.08","","","","","","","","","","","","","","","","","","","","","","","","","",""
"10Х14Г14Н4Т","до 0.1","до 0.8","13 - 15","2.8 - 4.5","до 0.02","до 0.035","13 - 15","","","","","","","","","","","","","5(С - 0.02)-0.6 Ti, остальное Fe","","","","","","","","","","","","","","","","","","","","","","","","","","","","","","","","",""
"10Х2ГНМ","до 0.12","0.17 - 0.37","0.9 - 1.3","0.15 - 0.65","до 0.03","до 0.03","0.9 - 2.3","0.45 - 0.65","","","до 0.3","","","","","","","","","","","","","","","","","","","","","","","","","","","","","","","","","","","","","","","","","",""
"10Х2М-ВД","0.08 - 0.12","0.17 - 0.37","0.4 - 0.7","до 0.3","до 0.02","до 0.02","2 - 2.5","0.6 - 0.8","","","","","","","","","","","","","","","","","","","","","","","","","","","","","","","","","","","","","","","","","","","","",""
"10Х2М","0.08 - 0.12","0.17 - 0.37","0.4 - 0.7","до 0.3","до 0.02","до 0.02","2 - 2.5","0.6 - 0.8","","","","","","","","","","","","","","","","","","","","","","","","","","","","","","","","","","","","","","","","","","","","",""
"10Х2М1","0.08 - 0.12","0.17 - 0.37","0.3 - 0.6","до 0.5","до 0.03","до 0.03","2 - 2.5","0.9 - 1.1","","","","","","","","","","","","","","","","","","","","","","","","","","","","","","","","","","","","","","","","","","","","",""
"10ХГСН1Д","до 0.12","0.7 - 1","0.5 - 0.9","1.3 - 1.6","до 0.035","до 0.035","0.4 - 0.7","","","","0.3 - 0.6","","","","","","","","","","","","","","","","","","","","","","","","","","","","","","","","","","","","","","","","","",""
"10ХНДП","до 0.12","0.17 - 0.37","0.3 - 0.6","0.3 - 0.6","до 0.035","0.07 - 0.12","0.5 - 0.8","","","0.08 - 0.15","0.3 - 0.5","до 0.12","","","","","","","до 0.008","","","","","","","","до 0.08","","","","","","","","","","","","","","","","","","","","","","","","","",""
"10ХСНД-Ш","до 0.12","0.8 - 1.1","0.5 - 0.8","0.5 - 0.8","до 0.035","до 0.03","0.6 - 0.9","","","","0.4 - 0.6","до 0.12","","","","","","","до 0.008","","","","","","","","до 0.08","","","","","","","","","","","","","","","","","","","","","","","","","",""
"10ХСНД","до 0.12","0.8 - 1.1","0.5 - 0.8","0.5 - 0.8","до 0.035","до 0.03","0.6 - 0.9","","","","0.4 - 0.6","до 0.12","","","","","","","до 0.008","","","","","","","","до 0.08","","","","","","","","","","","","","","","","","","","","","","","","","",""
"10ЮА","0.07 - 0.14","до 0.07","0.2 - 0.4","до 0.15","до 0.025","до 0.02","до 0.1","","","0.02 - 0.08","до 0.2","","","","","","","","","","","","","","","","","","","","","","","","","","","","","","","","","","","","","","","","","",""
"11кп","0.05 - 0.12","до 0.06","0.3 - 0.5","до 0.3","до 0.035","до 0.03","до 0.15","","","","до 0.2","","","","","","","","","","","","","","","","до 0.08","","","","","","","","","","","","","","","","","","","","","","","","","",""
"11Х18М-ШД","1.1 - 1.2","0.53 - 0.95","0.5 - 1","","до 0.015","до 0.025","16.5 - 18","","","","","","","","","","","","","","","","","","","","","","","","","","","","","","","","","","","","","","","","","","","","","",""
"11ЮА","0.08 - 0.13","до 0.13","0.3 - 0.5","до 0.25","до 0.025","до 0.025","до 0.15","","","0.02 - 0.07","до 0.2","","","","","","","","","","","","","","","","","","","","","","","","","","","","","","","","","","","","","","","","","",""
"12Г2","0.08 - 0.17","0.17 - 0.37","1.2 - 1.6","до 0.3","до 0.03","до 0.035","до 0.3","","","","","","","","","","","","","","","","","","","","","","","","","","","","","","","","","","","","","","","","","","","","","",""
"12Г2А","0.12 - 0.2","0.17 - 0.37","2 - 2.4","до 0.25","до 0.025","до 0.025","до 0.25","","","","до 0.2","","","","","","","","","","","","","","","","","","","","","","","","","","","","","","","","","","","","","","","","","",""
"12Г2Б-1","0.1 - 0.16","0.17 - 0.37","до 1.65","до 0.3","до 0.035","до 0.03","до 0.3","","","","до 0.3","до 0.12","","0.02 - 0.04","","","","","до 0.012","","","","","","","","до 0.08","","","","","","","","","","","","","","","","","","","","","","","","","",""
"12Г2Б","0.1 - 0.16","0.17 - 0.37","1.3 - 1.65","до 0.3","до 0.035","до 0.03","до 0.3","","","","до 0.3","до 0.12","","0.02 - 0.04","","","","","до 0.012","","","","","","","","до 0.08","","","","","","","","","","","","","","","","","","","","","","","","","",""
"12Г2С-1","0.09 - 0.15","до 0.8","до 1.7","до 0.3","до 0.035","до 0.03","до 0.3","","","","до 0.3","до 0.12","","","","","","","до 0.008","","","","","","","","до 0.08","","","","","","","","","","","","","","","","","","","","","","","","","",""
"12Г2С","0.09 - 0.15","0.5 - 0.8","1.3 - 1.7","до 0.3","до 0.035","до 0.03","до 0.3","","","","до 0.3","до 0.12","","","","","","","до 0.008","","","","","","","","до 0.08","","","","","","","","","","","","","","","","","","","","","","","","","",""
"12Г2СБ","0.1 - 0.14","0.25 - 0.5","1.4 - 1.75","до 0.3","до 0.02","до 0.025","до 0.3","","0.005 - 0.02","0.01 - 0.06","до 0.3","","","0.04 - 0.07","","","","","до 0.012","","","","","","","","","","","","","","","","","","","","","","","","","","","","","","","","","",""
"12Г2СД-1","0.09 - 0.15","до 0.8","до 1.7","до 0.3","до 0.035","до 0.03","до 0.3","","","","0.15 - 0.3","до 0.12","","","","","","","до 0.008","","","","","","","","до 0.08","","","","","","","","","","","","","","","","","","","","","","","","","",""
"12Г2СД","0.09 - 0.15","0.5 - 0.8","1.3 - 1.7","до 0.3","до 0.035","до 0.03","до 0.3","","","","0.15 - 0.3","до 0.12","","","","","","","до 0.008","","","","","","","","до 0.08","","","","","","","","","","","","","","","","","","","","","","","","","",""
"12Г2СМФ","0.09 - 0.15","0.4 - 0.7","1.3 - 1.7","до 0.3","до 0.035","до 0.035","до 0.3","0.15 - 0.25","","","до 0.03","0.07 - 0.15","","","","","","","","","","","","","","","","","","","","","","","","","","","","","","","","","","","","","","","","",""
"12Г2Ф-1","0.09 - 0.15","0.17 - 0.37","до 1.7","до 0.3","до 0.035","до 0.03","до 0.3","","","","до 0.3","0.02 - 0.1","","","","","","","до 0.012","","","","","","","","до 0.08","","","","","","","","","","","","","","","","","","","","","","","","","",""
"12Г2Ф","0.09 - 0.15","0.17 - 0.37","1.3 - 1.7","до 0.3","до 0.035","до 0.03","до 0.3","","","","до 0.3","0.02 - 0.1","","","","","","","до 0.012","","","","","","","","до 0.08","","","","","","","","","","","","","","","","","","","","","","","","","",""
"12Г2ФД-1","0.09 - 0.15","0.17 - 0.37","до 1.7","до 0.3","до 0.035","до 0.03","до 0.3","","","","0.15 - 0.3","0.02 - 0.1","","","","","","","до 0.008","","","","","","","","до 0.08","","","","","","","","","","","","","","","","","","","","","","","","","",""
"12Г2ФД","0.09 - 0.15","0.17 - 0.37","1.3 - 1.7","до 0.3","до 0.035","до 0.03","до 0.3","","","","0.15 - 0.3","0.02 - 0.1","","","","","","","до 0.008","","","","","","","","до 0.08","","","","","","","","","","","","","","","","","","","","","","","","","",""
"12ГН2МФАЮ","0.09 - 0.16","0.4 - 0.6","0.9 - 1.3","1.4 - 1.7","до 0.035","до 0.035","до 0.5","0.15 - 0.25","","0.05 - 0.1","до 0.03","0.05 - 0.1","","","","","","","0.02 - 0.03","","","","","","","","","","","","","","","","","","","","","","","","","","","","","","","","","",""
"12ГС-1","0.09 - 0.15","до 0.8","до 1.2","до 0.3","до 0.035","до 0.03","до 0.3","","","","до 0.3","до 0.12","","","","","","","до 0.008","","","","","","","","до 0.08","","","","","","","","","","","","","","","","","","","","","","","","","",""
"12ГС","0.09 - 0.15","0.5 - 0.8","0.8 - 1.2","до 0.3","до 0.035","до 0.03","до 0.3","","","","до 0.3","до 0.12","","","","","","","до 0.008","","","","","","","","до 0.08","","","","","","","","","","","","","","","","","","","","","","","","","",""
"12ГСБ","0.1 - 0.14","0.25 - 0.5","1.1 - 1.6","до 0.3","до 0.02","до 0.025","до 0.3","","0.005 - 0.02","0.01 - 0.06","до 0.3","","","0.03 - 0.05","","","","","до 0.012","","","","","","","","","","","","","","","","","","","","","","","","","","","","","","","","","",""
"12ГСБЮ-1","0.1 - 0.14","0.25 - 0.5","до 1.6","до 0.3","до 0.035","до 0.03","до 0.3","","0.005 - 0.02","0.01 - 0.06","до 0.3","до 0.12","","0.03 - 0.05","","","","","до 0.008","","","","","","","","до 0.08","","","","","","","","","","","","","","","","","","","","","","","","","",""
"12ГСБЮ","0.1 - 0.14","0.25 - 0.5","1.1 - 1.6","до 0.3","до 0.035","до 0.03","до 0.3","","0.005 - 0.02","0.01 - 0.06","до 0.3","до 0.12","","0.03 - 0.05","","","","","до 0.008","","","","","","","","до 0.08","","","","","","","","","","","","","","","","","","","","","","","","","",""
"12ГФ-Ш","0.09 - 0.14","0.17 - 0.37","0.7 - 1","до 0.3","до 0.012","до 0.02","до 0.3","","","0.02 - 0.06","до 0.4","0.04 - 0.08","","","","","","","","","","","","","","","","","","","","","","","","","","","","","","","","","","","","","","","","",""
"12ГФ","0.09 - 0.14","0.17 - 0.37","0.7 - 1","до 0.3","до 0.012","до 0.02","до 0.3","","","0.02 - 0.06","до 0.4","0.04 - 0.08","","","","","","","","","","","","","","","","","","","","","","","","","","","","","","","","","","","","","","","","",""
"12К","0.08 - 0.16","0.17 - 0.37","0.4 - 0.7","до 0.3","до 0.04","до 0.04","до 0.3","","","","до 0.3","","","","","","","","","","","","","","","","до 0.08","","","","","","","","","","","","","","","","","","","","","","","","","",""
"12Х18Н10Т","до 0.12","до 0.8","до 2","9 - 11","до 0.02","до 0.035","17 - 19","","","","до 0.3","","","","","","","","","(5 С - 0.8) Ti, остальное Fe","","","","","","","","","","","","","","","","","","","","","","","","","","","","","","","","",""
"12Х2М-ВД","0.09 - 0.12","0.17 - 0.37","0.4 - 0.7","до 0.3","до 0.02","до 0.02","2 - 2.5","0.6 - 0.8","","","","","","","","","","","","","","","","","","","","","","","","","","","","","","","","","","","","","","","","","","","","",""
"12Х2М","0.09 - 0.12","0.17 - 0.37","0.4 - 0.7","до 0.3","до 0.02","до 0.02","2 - 2.5","0.6 - 0.8","","","","","","","","","","","","","","","","","","","","","","","","","","","","","","","","","","","","","","","","","","","","",""
"12Х2Н4А","0.09 - 0.15","0.17 - 0.37","0.3 - 0.6","3.25 - 3.65","до 0.025","до 0.025","1.25 - 1.65","","","","до 0.3","","","","","","","","","","","","","","","","","","","","","","","","","","","","","","","","","","","","","","","","","",""
"12Х2НВФА","0.09 - 0.16","0.17 - 0.37","0.3 - 0.7","0.8 - 1.2","до 0.025","до 0.025","1.9 - 2.4","","","","до 0.25","0.18 - 0.28","","","","","1 - 1.4","","","","","","","","","","","","","","","","","","","","","","","","","","","","","","","","","","","",""
"12Х2НВФМА","0.09 - 0.16","0.17 - 0.37","0.6 - 0.9","1.2 - 1.6","до 0.025","до 0.025","1.9 - 2.4","0.35 - 0.45","","","до 0.25","0.18 - 0.28","","","","","1 - 1.4","","","","","","","","","","","","","","","","","","","","","","","","","","","","","","","","","","","",""
"12Х2НМ1ФА","0.09 - 0.16","0.17 - 0.37","0.6 - 0.9","1.2 - 1.6","до 0.025","до 0.025","1.9 - 2.4","0.7 - 1","","","до 0.25","0.18 - 0.28","","","","","","","","","","","","","","","","","","","","","","","","","","","","","","","","","","","","","","","","",""
"12Х2НМФА","0.09 - 0.16","0.17 - 0.37","0.3 - 0.7","0.8 - 1.2","до 0.025","до 0.025","1.9 - 2.4","0.35 - 0.45","","","до 0.25","0.18 - 0.28","","","","","","","","","","","","","","","","","","","","","","","","","","","","","","","","","","","","","","","","",""
"12Х8","до 0.12","0.17 - 0.37","0.3 - 0.6","до 0.4","до 0.03","до 0.035","7.5 - 9","","","","до 0.25","","","","","","","","","","","","","","","","","","","","","","","","","","","","","","","","","","","","","","","","","",""
"12ХГН2МФБАЮ","0.09 - 0.16","0.3 - 0.5","0.9 - 1.3","1.4 - 1.7","до 0.035","до 0.035","0.5 - 0.9","0.3 - 0.4","","0.05 - 0.1","","0.05 - 0.1","","0.02 - 0.06","","","","","0.02 - 0.03","","","","","","","","","","","","","","","","","","","","","","","","","","","","","","","","","",""
"12ХН","0.09 - 0.15","0.17 - 0.37","0.3 - 0.6","0.5 - 0.8","до 0.035","до 0.035","0.4 - 0.7","","","","до 0.3","","","","","","","","","","","","","","","","","","","","","","","","","","","","","","","","","","","","","","","","","",""
"12ХН2","0.09 - 0.16","0.17 - 0.37","0.3 - 0.6","1.5 - 1.9","до 0.035","до 0.035","0.6 - 0.9","","","","до 0.3","","","","","","","","","","","","","","","","","","","","","","","","","","","","","","","","","","","","","","","","","",""
"12ХН2А","0.09 - 0.16","0.17 - 0.37","0.3 - 0.6","1.5 - 1.9","до 0.025","до 0.025","0.6 - 0.9","","","","","","","","","","","","","","","","","","","","","","","","","","","","","","","","","","","","","","","","","","","","","",""
"12ХН2МДФ","0.09 - 0.13","0.2 - 0.4","0.45 - 0.75","1.85 - 2.15","до 0.03","до 0.03","1.05 - 1.3","0.1 - 0.18","","","0.35 - 0.65","","","","","","0.01 - 0.05","","","","","","","","","","","","","","","","","","","","","","","","","","","","","","","","","","","",""
"12ХН3А","0.09 - 0.16","0.17 - 0.37","0.3 - 0.6","2.75 - 3.15","до 0.025","до 0.025","0.6 - 0.9","","","","до 0.3","","","","","","","","","","","","","","","","","","","","","","","","","","","","","","","","","","","","","","","","","",""
"12ХНВФА","0.08 - 0.15","0.17 - 0.37","0.3 - 0.7","0.8 - 1.2","до 0.025","до 0.025","1.9 - 2.4","","","","до 0.2","0.18 - 0.28","","","","","1 - 1.4","","","","","","","","","","","","","","","","","","","","","","","","","","","","","","","","","","","",""
"13Г1С-У","0.11 - 0.15","0.4 - 0.6","1.25 - 1.55","до 0.3","до 0.007","до 0.025","до 0.3","","0.015 - 0.035","0.02 - 0.05","до 0.3","","","","","","","","до 0.012","","","","","","","","","","","","","","","","","","","","","","","","","","","","","","","","","",""
"13Г1С","0.11 - 0.15","0.4 - 0.6","1.25 - 1.55","до 0.3","до 0.007","до 0.025","до 0.3","","0.015 - 0.035","0.02 - 0.05","до 0.3","","","","","","","","до 0.012","","","","","","","","","","","","","","","","","","","","","","","","","","","","","","","","","",""
"13Г1СБ-У","0.12 - 0.15","0.4 - 0.6","1.3 - 1.6","до 0.3","до 0.007","до 0.025","до 0.3","","0.015 - 0.035","0.02 - 0.05","до 0.3","","","до 0.045","","","","","до 0.012","","","","","","","","","","","","","","","","","","","","","","","","","","","","","","","","","",""
"13Г1СБ","0.12 - 0.15","0.4 - 0.6","1.3 - 1.6","до 0.3","до 0.007","до 0.025","до 0.3","","0.015 - 0.035","0.02 - 0.05","до 0.3","","","до 0.045","","","","","до 0.012","","","","","","","","","","","","","","","","","","","","","","","","","","","","","","","","","",""
"13Г2АФ","0.1 - 0.18","0.15 - 0.5","1 - 1.7","до 0.3","до 0.035","до 0.03","до 0.3","","0.005 - 0.01","0.01 - 0.045","до 0.3","0.06 - 0.11","","","","","","","до 0.02","","","","","","","","","","","","","","","","","","","","","","","","","","","","","","","","","",""
"13ГС-У","0.11 - 0.15","0.4 - 0.6","1.15 - 1.45","до 0.3","до 0.015","до 0.025","до 0.3","","0.015 - 0.035","0.02 - 0.05","до 0.3","","","","","","","","до 0.012","","","","","","","","","","","","","","","","","","","","","","","","","","","","","","","","","",""
"13ГС","0.11 - 0.15","0.4 - 0.6","1.15 - 1.45","до 0.3","до 0.015","до 0.025","до 0.3","","0.015 - 0.035","0.02 - 0.05","до 0.3","","","","","","","","до 0.012","","","","","","","","","","","","","","","","","","","","","","","","","","","","","","","","","",""
"13Н2ХА","0.1 - 0.16","0.17 - 0.37","0.3 - 0.6","1.7 - 2.1","до 0.025","до 0.025","0.2 - 0.5","","","","до 0.25","","","","","","","","","","","","","","","","","","","","","","","","","","","","","","","","","","","","","","","","","",""
"13Н5А","0.1 - 0.17","0.17 - 0.37","0.3 - 0.6","4.5 - 5","до 0.025","до 0.025","до 0.3","","","","до 0.25","","","","","","","","","","","","","","","","","","","","","","","","","","","","","","","","","","","","","","","","","",""
"13ХФА","0.11 - 0.17","0.17 - 0.37","0.4 - 0.65","до 0.25","до 0.015","до 0.015","0.5 - 0.7","","","0.02 - 0.05","до 0.25","0.04 - 0.09","","","","","","","до 0.008","","","","","","","","","","","","","","","","","","","","","","","","","","","","","","","","","",""
"13ХФЮ","до 0.15","0.17 - 0.37","до 0.7","до 0.3","до 0.035","до 0.03","0.5 - 0.7","","до 0.03","0.02 - 0.05","до 0.25","0.04 - 0.09","","до 0.04","","","","","до 0.008","Ti+Nb+V =<0.15","","","","","","","до 0.08","","","","","","","","","","","","","","","","","","","","","","","","","",""
"14Г2-1","0.12 - 0.18","0.17 - 0.37","до 1.6","до 0.3","до 0.035","до 0.03","до 0.3","","","","до 0.3","до 0.12","","","","","","","до 0.008","","","","","","","","до 0.08","","","","","","","","","","","","","","","","","","","","","","","","","",""
"14Г2","0.12 - 0.18","0.17 - 0.37","1.2 - 1.6","до 0.3","до 0.035","до 0.03","до 0.3","","","","до 0.3","до 0.12","","","","","","","до 0.008","","","","","","","","до 0.08","","","","","","","","","","","","","","","","","","","","","","","","","",""
"14Г2АФ-1","0.12 - 0.18","до 0.6","до 1.6","до 0.3","до 0.035","до 0.03","до 0.4","","","","до 0.3","0.07 - 0.12","","","","","","","0.015 - 0.025","","","","","","","","до 0.08","","","","","","","","","","","","","","","","","","","","","","","","","",""
"14Г2АФ","0.12 - 0.18","0.3 - 0.6","1.2 - 1.6","до 0.3","до 0.035","до 0.03","до 0.4","","","","до 0.3","0.07 - 0.12","","","","","","","0.015 - 0.025","","","","","","","","до 0.08","","","","","","","","","","","","","","","","","","","","","","","","","",""
"14Г2АФД-1","0.12 - 0.18","до 0.6","до 1.6","до 0.3","до 0.035","до 0.03","до 0.4","","","","0.15 - 0.3","0.07 - 0.12","","","","","","","0.015 - 0.025","","","","","","","","до 0.08","","","","","","","","","","","","","","","","","","","","","","","","","",""
"14Г2АФД","0.12 - 0.18","0.3 - 0.6","1.2 - 1.6","до 0.3","до 0.035","до 0.03","до 0.4","","","","0.15 - 0.3","0.07 - 0.12","","","","","","","0.015 - 0.025","","","","","","","","до 0.08","","","","","","","","","","","","","","","","","","","","","","","","","",""
"14Х2ГМР","0.1 - 0.16","0.9 - 1.2","0.17 - 0.37","до 0.3","до 0.035","до 0.035","1.3 - 1.7","0.4 - 0.5","","","до 0.3","до 0.03","","","","","","до 0.006","","","","","","","","","до 0.08","","","","","","","","","","","","","","","","","","","","","","","","","",""
"14Х2Н3МА","0.12 - 0.17","0.17 - 0.37","0.3 - 0.6","2.75 - 3.15","до 0.025","до 0.025","1.5 - 1.75","0.2 - 0.3","","","","","","","","","","","","","","","","","","","","","","","","","","","","","","","","","","","","","","","","","","","","",""
"14ХГН","0.13 - 0.18","0.17 - 0.37","0.7 - 1","0.8 - 1.1","до 0.035","до 0.035","0.8 - 1.1","","","","до 0.3","","","","","","","","","","","","","","","","","","","","","","","","","","","","","","","","","","","","","","","","","",""
"14ХГС","0.11 - 0.16","0.4 - 0.7","0.9 - 1.3","до 0.3","до 0.035","до 0.03","0.5 - 0.8","","","","до 0.3","до 0.05","","","","","","","до 0.012","","","","","","","","до 0.08","","","","","","","","","","","","","","","","","","","","","","","","","",""
"15","0.12 - 0.19","0.17 - 0.37","0.35 - 0.65","до 0.3","до 0.04","до 0.035","до 0.25","","","","до 0.3","","","","","","","","","","","","","","","","до 0.08","","","","","","","","","","","","","","","","","","","","","","","","","",""
"15Г","0.12 - 0.19","0.17 - 0.37","0.7 - 1","до 0.3","до 0.035","до 0.035","до 0.3","","","","до 0.3","","","","","","","","","","","","","","","","","","","","","","","","","","","","","","","","","","","","","","","","","",""
"15Г2АФД-1","0.12 - 0.18","до 0.37","до 1.6","до 0.3","до 0.035","до 0.03","до 0.3","","","","0.2 - 0.4","0.08 - 0.15","","","","","","","0.015 - 0.03","","","","","","","","до 0.08","","","","","","","","","","","","","","","","","","","","","","","","","",""
"15Г2АФД","0.12 - 0.18","0.17 - 0.37","1.2 - 1.6","до 0.3","до 0.035","до 0.03","до 0.3","","","","0.2 - 0.4","0.08 - 0.15","","","","","","","0.015 - 0.03","","","","","","","","до 0.08","","","","","","","","","","","","","","","","","","","","","","","","","",""
"15Г2АФДпс","0.12 - 0.18","до 0.17","1.2 - 1.6","до 0.3","до 0.04","до 0.035","до 0.3","","","","0.2 - 0.4","0.08 - 0.15","","","","","","","0.015 - 0.3","","","","","","","","до 0.08","","","","","","","","","","","","","","","","","","","","","","","","","",""
"15Г2СФ-1","0.12 - 0.18","до 0.7","до 1.7","до 0.3","до 0.035","до 0.03","до 0.3","","","","до 0.3","0.05 - 0.1","","","","","","","до 0.012","","","","","","","","до 0.08","","","","","","","","","","","","","","","","","","","","","","","","","",""
"15Г2СФ","0.12 - 0.18","0.4 - 0.7","1.3 - 1.7","до 0.3","до 0.035","до 0.03","до 0.3","","","","до 0.3","0.05 - 0.1","","","","","","","до 0.012","","","","","","","","до 0.08","","","","","","","","","","","","","","","","","","","","","","","","","",""
"15Г2СФД-1","0.12 - 0.18","до 0.7","до 1.7","до 0.3","до 0.035","до 0.03","до 0.3","","","","0.15 - 0.3","0.05 - 0.1","","","","","","","до 0.008","","","","","","","","до 0.08","","","","","","","","","","","","","","","","","","","","","","","","","",""
"15Г2СФД","0.12 - 0.18","0.4 - 0.7","1.3 - 1.7","до 0.3","до 0.035","до 0.03","до 0.3","","","","0.15 - 0.3","0.05 - 0.1","","","","","","","до 0.008","","","","","","","","до 0.08","","","","","","","","","","","","","","","","","","","","","","","","","",""
"15ГС-Ш","0.12 - 0.18","0.7 - 1","0.9 - 1.3","до 0.3","до 0.025","до 0.035","до 0.3","до 0.15","","","до 0.3","","","","","","","","","","","","","","","","","","","","","","","","","","","","","","","","","","","","","","","","","",""
"15ГС","0.12 - 0.18","0.7 - 1","0.9 - 1.3","до 0.3","до 0.025","до 0.035","до 0.3","до 0.15","","","до 0.3","","","","","","","","","","","","","","","","","","","","","","","","","","","","","","","","","","","","","","","","","",""
"15ГФ-1","0.12 - 0.18","0.17 - 0.37","до 1.2","до 0.3","до 0.035","до 0.03","до 0.3","","","","до 0.3","0.05 - 0.12","","","","","","","до 0.012","","","","","","","","до 0.08","","","","","","","","","","","","","","","","","","","","","","","","","",""
"15ГФ","0.12 - 0.18","0.17 - 0.37","0.9 - 1.2","до 0.3","до 0.035","до 0.03","до 0.3","","","","до 0.3","0.05 - 0.12","","","","","","","до 0.012","","","","","","","","до 0.08","","","","","","","","","","","","","","","","","","","","","","","","","",""
"15ГФД-1","0.12 - 0.18","до 0.37","до 1.2","до 0.3","до 0.035","до 0.03","до 0.3","","","","0.15 - 0.3","0.05 - 0.12","","","","","","","до 0.012","","","","","","","","до 0.08","","","","","","","","","","","","","","","","","","","","","","","","","",""
"15ГФД","0.12 - 0.18","0.17 - 0.37","0.9 - 1.2","до 0.3","до 0.035","до 0.03","до 0.3","","","","0.15 - 0.3","0.05 - 0.12","","","","","","","до 0.012","","","","","","","","до 0.08","","","","","","","","","","","","","","","","","","","","","","","","","",""
"15К","0.12 - 0.2","0.15 - 0.3","0.35 - 0.65","до 0.3","до 0.04","до 0.04","до 0.3","","","","до 0.3","","","","","","","","","","","","","","","","до 0.08","","","","","","","","","","","","","","","","","","","","","","","","","",""
"15кп","0.12 - 0.19","до 0.07","0.25 - 0.5","до 0.3","до 0.04","до 0.035","до 0.25","","","","до 0.3","","","","","","","","","","","","","","","","до 0.08","","","","","","","","","","","","","","","","","","","","","","","","","",""
"15Н2М","0.1 - 0.18","0.17 - 0.37","0.4 - 0.7","1.5 - 1.9","до 0.035","до 0.035","до 0.3","0.2 - 0.3","","","до 0.3","","","","","","","","","","","","","","","","","","","","","","","","","","","","","","","","","","","","","","","","","",""
"15НМ","0.1 - 0.18","0.17 - 0.37","0.4 - 0.7","1.5 - 1.9","до 0.035","до 0.035","до 0.3","0.2 - 0.3","","","до 0.3","","","","","","","","","","","","","","","","","","","","","","","","","","","","","","","","","","","","","","","","","",""
"15пс","0.12 - 0.19","0.05 - 0.17","0.35 - 0.65","до 0.3","до 0.04","до 0.035","до 0.25","","","","до 0.3","","","","","","","","","","","","","","","","до 0.08","","","","","","","","","","","","","","","","","","","","","","","","","",""
"15Х","0.12 - 0.18","0.17 - 0.37","0.4 - 0.7","до 0.3","до 0.035","до 0.035","0.7 - 1","","","","до 0.3","","","","","","","","","","","","","","","","","","","","","","","","","","","","","","","","","","","","","","","","","",""
"15Х2ГН2ТА","0.13 - 0.18","0.17 - 0.37","0.7 - 1","1.4 - 1.8","до 0.025","до 0.025","1.4 - 1.8","","0.02 - 0.06","","до 0.25","","","","","","","","","","","","","","","","","","","","","","","","","","","","","","","","","","","","","","","","","",""
"15Х2ГН2ТРА","0.12 - 0.18","0.17 - 0.37","0.7 - 1","1.4 - 1.8","до 0.025","до 0.025","1.4 - 1.8","","0.02 - 0.06","","до 0.25","","","","","","","0.002 - 0.005","","","","","","","","","","","","","","","","","","","","","","","","","","","","","","","","","","",""
"15ХА","0.12 - 0.17","0.17 - 0.37","0.4 - 0.7","до 0.3","до 0.025","до 0.025","0.7 - 1","","","","до 0.3","","","","","","","","","","","","","","","","","","","","","","","","","","","","","","","","","","","","","","","","","",""
"15ХГНМ","0.13 - 0.18","0.17 - 0.37","0.7 - 1.1","0.4 - 0.7","до 0.035","до 0.035","0.4 - 0.7","0.15 - 0.25","","","до 0.3","","","","","","","","","","","","","","","","","","","","","","","","","","","","","","","","","","","","","","","","","",""
"15ХМФА","0.13 - 0.17","0.17 - 0.37","0.45 - 0.65","до 0.2","до 0.01","до 0.015","0.5 - 0.7","0.1 - 0.15","","0.02 - 0.05","до 0.2","0.04 - 0.09","","","","","","","до 0.008","","","","","","","","","","","","","","","","","","","","","","","","","","","","","","","","","",""
"15ХСНД-Ш","0.12 - 0.18","0.4 - 0.7","0.4 - 0.7","0.3 - 0.6","до 0.035","до 0.03","0.6 - 0.9","","","","0.2 - 0.4","до 0.12","","","","","","","до 0.008","","","","","","","","до 0.08","","","","","","","","","","","","","","","","","","","","","","","","","",""
"15ХСНД","0.12 - 0.18","0.4 - 0.7","0.4 - 0.7","0.3 - 0.6","до 0.035","до 0.03","0.6 - 0.9","","","","0.2 - 0.4","до 0.12","","","","","","","до 0.008","","","","","","","","до 0.08","","","","","","","","","","","","","","","","","","","","","","","","","",""
"15ХФ","0.12 - 0.18","0.17 - 0.37","0.4 - 0.7","до 0.3","до 0.035","до 0.035","0.8 - 1.1","","","","до 0.3","0.06 - 0.12","","","","","","","","","","","","","","","","","","","","","","","","","","","","","","","","","","","","","","","","",""
"15ХФА","0.13 - 0.17","0.17 - 0.37","0.4 - 0.65","до 0.2","до 0.015","до 0.015","0.5 - 0.7","","","0.02 - 0.05","до 0.2","0.04 - 0.09","","","","","","","до 0.008","","","","","","","","","","","","","","","","","","","","","","","","","","","","","","","","","",""
"15ЮА","0.12 - 0.18","до 0.07","0.25 - 0.45","до 0.15","до 0.025","до 0.02","до 0.1","","","0.02 - 0.08","до 0.2","","","","","","","","","","","","","","","","","","","","","","","","","","","","","","","","","","","","","","","","","",""
"16Г2","0.12 - 0.2","0.17 - 0.37","2 - 2.4","до 0.3","до 0.03","до 0.035","до 0.3","","","","","","","","","","","","","","","","","","","","","","","","","","","","","","","","","","","","","","","","","","","","","",""
"16Г2АФ-1","0.14 - 0.2","до 0.6","до 1.7","до 0.3","до 0.035","до 0.03","до 0.4","","","","до 0.3","0.08 - 0.14","","","","","","","0.015 - 0.025","","","","","","","","до 0.08","","","","","","","","","","","","","","","","","","","","","","","","","",""
"16Г2АФ","0.14 - 0.2","0.3 - 0.6","1.3 - 1.7","до 0.3","до 0.035","до 0.03","до 0.4","","","","до 0.3","0.08 - 0.14","","","","","","","0.015 - 0.025","","","","","","","","до 0.08","","","","","","","","","","","","","","","","","","","","","","","","","",""
"16Г2АФД-1","0.14 - 0.2","до 0.6","до 1.7","до 0.3","до 0.035","до 0.03","до 0.4","","","","0.15 - 0.3","0.08 - 0.14","","","","","","","0.015 - 0.025","","","","","","","","до 0.08","","","","","","","","","","","","","","","","","","","","","","","","","",""
"16Г2АФД","0.14 - 0.2","0.3 - 0.6","1.3 - 1.7","до 0.3","до 0.035","до 0.03","до 0.4","","","","0.15 - 0.3","0.08 - 0.14","","","","","","","0.015 - 0.025","","","","","","","","до 0.08","","","","","","","","","","","","","","","","","","","","","","","","","",""
