Repository: sad-engineer/materials

# materials

`materials` - это пакет Python для работы с базой данных материалов. Пакет предоставляет простой доступ к информации о материалах, включая их характеристики, химический состав, механические и технологические свойства. Основная цель пакета - упростить взаимодействие с базой данных материалов через функции, выполняющие CRUD-операции.

Материал демонстрационный, показывает навыки работы.

## Установка

Для установки пакета `materials` используйте команду:

```sh
pip install git+https://github.com/sad-engineer/materials.git
```

File: materials/data/chemical_composition.csv (part 4 of 14)
"brand","C","Si","Mn","Ni","S","P","Cr","Mo","Ti","Al","Cu","V","РЗМ","Nb","Fe","Ce","W","B","N","Other","Zr","Ca","Mg","Co","Pb","Se","Arsenicum","Bi","Te","O","La","Y","Hf","Примесей","Zn","Sn","Ba","Ta","Sb","Твердость_Cu__Сплав_деформированый","Ag","Li","NiandCo","Be","CuandP","CuandAg","Na","Sc","F","Sr","Ga","AlandMg","Cd"
"16Г2САФ","0.15 - 0.2","0.3 - 0.5","1.3 - 1.6","","до 0.02","до 0.025","до 0.3","","","","","0.08 - 0.12","","","","","","","0.015 - 0.025","","","","","","","","","","","","","","","","","","","","","","","","","","","","","","","","","",""
"16Г2СФ","0.14 - 0.19","0.4 - 0.6","1.25 - 1.6","до 0.3","до 0.035","до 0.035","до 0.3","","","","до 0.3","0.06 - 0.1","","","","","","","до 0.018","","","","","","","","","","","","","","","","","","","","","","","","","","","","","","","","","",""
"16ГС-1","0.12 - 0.18","до 0.7","до 1.2","до 0.3","до 0.035","до 0.03","до 0.3","","","","до 0.3","до 0.12","","","","","","","до 0.008","","","","","","","","до 0.08","","","","","","","","","","","","","","","","","","","","","","","","","",""
"16ГС-Ш","0.14 - 0.18","0.4 - 0.7","0.9 - 1.2","до 0.3","до 0.035","до 0.03","до 0.3","до 0.15","","","до 0.3","","","","","","","","до 0.012","","","","","","","","до 0.08","","","","","","","","","","","","","","","","","","","","","","","","","",""
"16ГС","0.12 - 0.18","0.4 - 0.7","0.9 - 1.2","до 0.3","до 0.035","до 0.03","до 0.3","","","","до 0.3","до 0.12","","","","","","","до 0.008","","","","","","","","до 0.08","","","","","","","","","","","","","","","","","","","","","","","","","",""
"16Д-Ш","0.1 - 0.18","0.12 - 0.25","0.4 - 0.7","до 0.3","до 0.04","до 0.035","до 0.3","","","","0.2 - 0.35","","","","","","","","до 0.008","","","","","","","","до 0.08","","","","","","","","","","","","","","","","","","","","","","","","","",""
"16Д","0.1 - 0.18","0.12 - 0.25","0.4 - 0.7","до 0.3","до 0.04","до 0.035","до 0.3","","","","0.2 - 0.35","","","","","","","","до 0.008","","","","","","","","до 0.08","","","","","","","","","","","","","","","","","","","","","","","","","",""
"16К","0.12 - 0.2","0.17 - 0.37","0.45 - 0.75","до 0.3","до 0.04","до 0.04","до 0.3","","","","до 0.3","","","","","","","","","","","","","","","","до 0.08","","","","","","","","","","","","","","","","","","","","","","","","","",""
"16Х2ГСБ","0.14 - 0.18","0.3 - 0.7","0.5 - 0.9","","до 0.01","до 0.015","1.1 - 1.6","","","","","","","0.03 - 0.06","","","","","","","","","","","","","","","","","","","","","","","","","","","","","","","","","","","","","","",""
"16ХГТА","0.13 - 0.18","0.17 - 0.37","1 - 1.3","до 0.5","до 0.025","до 0.025","1.5 - 1.8","","0.02 - 0.06","","до 0.25","","","","","","","","","","","","","","","","","","","","","","","","","","","","","","","","","","","","","","","","","",""
"16ХСН","0.13 - 0.2","0.6 - 0.9","0.3 - 0.6","0.6 - 0.9","до 0.035","до 0.035","0.8 - 1.1","","","","до 0.2","","","","","","","","","","","","","","","","","","","","","","","","","","","","","","","","","","","","","","","","","",""
"17Г1С-1","0.15 - 0.2","до 0.6","до 1.6","до 0.3","до 0.035","до 0.03","до 0.3","","","0.02 - 0.05","до 0.3","до 0.12","","","","","","","до 0.008","","","","","","","","до 0.08","","","","","","","","","","","","","","","","","","","","","","","","","",""
"17Г1С-У-1","0.15 - 0.2","до 0.6","до 1.55","до 0.3","до 0.035","до 0.03","до 0.3","","","","до 0.3","до 0.12","","","","","","","до 0.012","","","","","","","","до 0.08","","","","","","","","","","","","","","","","","","","","","","","","","",""
"17Г1С-У","0.15 - 0.2","0.4 - 0.6","1.15 - 1.55","до 0.3","до 0.035","до 0.03","до 0.3","","","","до 0.3","до 0.12","","","","","","","до 0.012","","","","","","","","до 0.08","","","","","","","","","","","","","","","","","","","","","","","","","",""
"17Г1С","0.15 - 0.2","0.4 - 0.6","1.15 - 1.6","до 0.3","до 0.035","до 0.03","до 0.3","","","0.02 - 0.05","до 0.3","до 0.12","","","","","","","до 0.008","","","","","","","","до 0.08","","","","","","","","","","","","","","","","","","","","","","","","","",""
"17ГС-1","0.14 - 0.2","до 0.6","до 1.4","до 0.3","до 0.035","до 0.03","до 0.3","","","","до 0.3","до 0.12","","","","","","","до 0.008","","","","","","","","до 0.08","","","","","","","","","","","","","","","","","","","","","","","","","",""
"17ГС","0.14 - 0.2","0.4 - 0.6","1 - 1.4","до 0.3","до 0.035","до 0.03","до 0.3","","","","до 0.3","до 0.12","","","","","","","до 0.008","","","","","","","","до 0.08","","","","","","","","","","","","","","","","","","","","","","","","","",""
"18Г2","0.14 - 0.2","0.25 - 0.55","1.2 - 1.6","до 0.25","до 0.04","до 0.035","до 0.25","","","","до 0.3","","","","","","","","","","","","","","","","","","","","","","","","","","","","","","","","","","","","","","","","","",""
"18Г2АФ-1","0.14 - 0.22","до 0.17","до 1.7","до 0.3","до 0.035","до 0.03","до 0.3","","","","до 0.3","0.08 - 0.15","","","","","","","0.015 - 0.03","","","","","","","","до 0.08","","","","","","","","","","","","","","","","","","","","","","","","","",""
"18Г2АФ","0.14 - 0.22","до 0.17","1.3 - 1.7","до 0.3","до 0.035","до 0.03","до 0.3","","","","до 0.3","0.08 - 0.15","","","","","","","0.015 - 0.03","","","","","","","","до 0.08","","","","","","","","","","","","","","","","","","","","","","","","","",""
"18Г2АФД-1","0.14 - 0.22","до 0.17","до 1.7","до 0.3","до 0.035","до 0.03","до 0.3","","","","0.15 - 0.3","0.08 - 0.15","","","","","","","0.015 - 0.03","","","","","","","","до 0.08","","","","","","","","","","","","","","","","","","","","","","","","","",""
"18Г2АФД","0.14 - 0.22","до 0.17","1.3 - 1.7","до 0.3","до 0.035","до 0.03","до 0.3","","","","0.15 - 0.3","0.08 - 0.15","","","","","","","0.015 - 0.03","","","","","","","","до 0.08","","","","","","","","","","","","","","","","","","","","","","","","","",""
"18Г2АФДпс","0.14 - 0.22","до 0.17","1.3 - 1.7","до 0.3","до 0.04","до 0.035","до 0.3","","","","0.15 - 0.3","0.08 - 0.15","","","","","","","0.015 - 0.03","","","","","","","","","","","","","","","","","","","","","","","","","","","","","","","","","",""
"18Г2АФпс","0.14 - 0.22","до 0.17","1.3 - 1.7","до 0.3","до 0.04","до 0.035","до 0.3","","","","до 0.3","0.08 - 0.15","","","","","","","0.015 - 0.03","","","","","","","","до 0.08","","","","","","","","","","","","","","","","","","","","","","","","","",""
"18Г2С","0.14 - 0.23","0.6 - 0.9","1.2 - 1.6","до 0.3","до 0.045","до 0.04","до 0.3","","","","до 0.3","","","","","","","","","","","","","","","","","","","","","","","","","","","","","","","","","","","","","","","","","",""
"18К","0.14 - 0.22","0.17 - 0.37","0.55 - 0.85","до 0.3","до 0.04","до 0.04","до 0.3","","","","до 0.3","","","","","","","","","","","","","","","","до 0.08","","","","","","","","","","","","","","","","","","","","","","","","","",""
"18кп","0.12 - 0.2","до 0.06","0.3 - 0.5","до 0.3","до 0.04","до 0.035","до 0.15","","","","до 0.2","","","","","","","","","","","","","","","","до 0.08","","","","","","","","","","","","","","","","","","","","","","","","","",""
"18Х2Н4ВА","0.14 - 0.2","0.17 - 0.37","0.25 - 0.55","4 - 4.4","до 0.025","до 0.025","1.35 - 1.65","","","","до 0.3","","","","","","0.8 - 1.2","","","","","","","","","","","","","","","","","","","","","","","","","","","","","","","","","","","",""
"18Х2Н4МА","0.14 - 0.2","0.17 - 0.37","0.25 - 0.55","4 - 4.4","до 0.025","до 0.025","1.35 - 1.65","0.3 - 0.4","до 0.06","","до 0.3","","","","","","","","","","","","","","","","","","","","","","","","","","","","","","","","","","","","","","","","","",""
"18ХГТ","0.17 - 0.23","0.17 - 0.37","0.8 - 1.1","до 0.3","до 0.035","до 0.035","1 - 1.3","","0.03 - 0.09","","до 0.3","","","","","","","","","","","","","","","","","","","","","","","","","","","","","","","","","","","","","","","","","",""
"18ЮА","0.16 - 0.22","до 0.13","0.2 - 0.4","до 0.25","до 0.025","до 0.025","до 0.15","","","0.02 - 0.07","до 0.2","","","","","","","","","","","","","","","","","","","","","","","","","","","","","","","","","","","","","","","","","",""
"19Х2НВФА","0.16 - 0.23","0.17 - 0.37","0.3 - 0.7","0.8 - 1.2","до 0.025","до 0.025","1.9 - 2.4","","","","до 0.25","0.18 - 0.28","","","","","1 - 1.4","","","","","","","","","","","","","","","","","","","","","","","","","","","","","","","","","","","",""
"19Х2НМФА","0.16 - 0.23","0.17 - 0.37","0.3 - 0.7","0.8 - 1.2","до 0.025","до 0.025","1.9 - 2.4","0.35 - 0.45","","","до 0.25","0.18 - 0.28","","","","","","","","","","","","","","","","","","","","","","","","","","","","","","","","","","","","","","","","",""
"19ХГН","0.16 - 0.21","0.17 - 0.37","0.7 - 1","0.8 - 1.1","до 0.035","до 0.035","0.8 - 1.1","до 0.1","","","до 0.3","","","","","","","","","","","","","","","","","","","","","","","","","","","","","","","","","","","","","","","","","",""
"1Х2М1","0.08 - 0.13","0.17 - 0.37","0.3 - 0.6","до 0.5","до 0.035","до 0.035","2 - 2.5","0.9 - 1.1","","","до 0.3","","","","","","","","","","","","","","","","","","","","","","","","","","","","","","","","","","","","","","","","","",""
"20-ПВ","0.18 - 0.24","0.17 - 0.37","0.35 - 0.65","до 0.15","до 0.015","до 0.015","до 0.15","","","","до 0.15","","","","","","","","","","","","","","","","","","","","","","","","","","","","","","","","","","","","","","","","","",""
"20","0.17 - 0.24","0.17 - 0.37","0.35 - 0.65","до 0.3","до 0.04","до 0.035","до 0.25","","","","до 0.3","","","","","","","","","","","","","","","","до 0.08","","","","","","","","","","","","","","","","","","","","","","","","","",""
"20А","0.17 - 0.24","0.17 - 0.37","0.35 - 0.65","до 0.25","до 0.035","до 0.035","до 0.25","","","","","","","","","","","","","","","","","","","","","","","","","","","","","","","","","","","","","","","","","","","","","",""
"20Г","0.17 - 0.24","0.17 - 0.37","0.7 - 1","до 0.3","до 0.035","до 0.035","до 0.3","","","","до 0.3","","","","","","","","","","","","","","","","","","","","","","","","","","","","","","","","","","","","","","","","","",""
"20Г2","0.18 - 0.26","0.17 - 0.37","1.3 - 1.6","до 0.25","до 0.035","до 0.035","до 0.25","","","","до 0.2","","","","","","","","","","","","","","","","","","","","","","","","","","","","","","","","","","","","","","","","","",""
"20ГС","0.17 - 0.22","1 - 1.5","1 - 1.5","до 0.3","до 0.04","до 0.04","до 0.3","","","","до 0.3","","","","","","","","","","","","","","","","до 0.08","","","","","","","","","","","","","","","","","","","","","","","","","",""
"20ГС2","0.17 - 0.22","1.7 - 2.4","1 - 1.5","до 0.3","до 0.04","до 0.04","до 0.3","","","","до 0.3","","","","","","","","","","","","","","","","до 0.08","","","","","","","","","","","","","","","","","","","","","","","","","",""
"20К","0.16 - 0.24","0.15 - 0.3","0.35 - 0.65","до 0.3","до 0.04","до 0.04","до 0.3","","","","до 0.3","","","","","","","","","","","","","","","","до 0.08","","","","","","","","","","","","","","","","","","","","","","","","","",""
"20кп","0.17 - 0.24","до 0.07","0.25 - 0.5","до 0.3","до 0.04","до 0.035","до 0.25","","","","до 0.3","","","","","","","","","","","","","","","","до 0.08","","","","","","","","","","","","","","","","","","","","","","","","","",""
"20Н2М","0.17 - 0.25","0.17 - 0.37","0.4 - 0.7","1.5 - 1.9","до 0.035","до 0.035","до 0.3","0.2 - 0.3","","","до 0.3","","","","","","","","","","","","","","","","","","","","","","","","","","","","","","","","","","","","","","","","","",""
"20НМ","0.17 - 0.25","0.17 - 0.37","0.4 - 0.7","1.5 - 1.9","до 0.035","до 0.035","до 0.3","0.2 - 0.3","","","до 0.3","","","","","","","","","","","","","","","","","","","","","","","","","","","","","","","","","","","","","","","","","",""
"20ПВ","0.18 - 0.24","0.17 - 0.37","0.35 - 0.65","до 0.15","до 0.015","до 0.015","до 0.15","","","","до 0.15","","","","","","","","","","","","","","","","","","","","","","","","","","","","","","","","","","","","","","","","","",""
"20пс","0.17 - 0.24","0.05 - 0.17","0.35 - 0.65","до 0.3","до 0.04","до 0.035","до 0.25","","","","до 0.3","","","","","","","","","","","","","","","","до 0.08","","","","","","","","","","","","","","","","","","","","","","","","","",""
"20Ф","0.17 - 0.24","0.17 - 0.37","0.35 - 0.65","до 0.25","до 0.015","до 0.018","до 0.25","","","0.02 - 0.05","до 0.25","0.04 - 0.06","","","","","","","до 0.008","","","","","","","","","","","","","","","","","","","","","","","","","","","","","","","","","",""
"20ФА","0.18 - 0.23","0.17 - 0.37","0.6 - 0.75","до 0.25","до 0.02","до 0.015","до 0.4","","","0.03 - 0.05","до 0.25","0.02 - 0.05","","","","","","","","","","","","","","","","","","","","","","","","","","","","","","","","","","","","","","","","",""
"20ФЮ","до 0.22","0.17 - 0.37","до 0.65","до 0.3","до 0.035","до 0.03","до 0.3","","до 0.03","0.02 - 0.05","до 0.3","0.04 - 0.15","","до 0.04","","","","","до 0.008","Ti+Nb+V =<0.15","","","","","","","до 0.08","","","","","","","","","","","","","","","","","","","","","","","","","",""
"20Х","0.17 - 0.23","0.17 - 0.37","0.5 - 0.8","до 0.3","до 0.035","до 0.035","0.7 - 1","","","","до 0.3","","","","","","","","","","","","","","","","","","","","","","","","","","","","","","","","","","","","","","","","","",""
"20Х12Н12Г6","0.15 - 0.25","до 0.5","6 - 7","10 - 13","до 0.03","до 0.035","10 - 13","","","","","","","","","","","","","","","","","","","","","","","","","","","","","","","","","","","","","","","","","","","","","",""
"20Х14","0.16 - 0.25","до 0.8","до 0.8","до 0.6","до 0.25","до 0.3","13 - 15","","","","","","","","","","","","","","","","","","","","","","","","","","","","","","","","","","","","","","","","","","","","","",""
"20Х17Н3М","0.18 - 0.25","до 0.8","до 0.6","2 - 3","до 0.025","до 0.03","16 - 18","1.2 - 1.7","","","","","","","","","","","","","","","","","","","","","","","","","","","","","","","","","","","","","","","","","","","","",""
"20Х2Г2СР","0.16 - 0.26","0.75 - 1.55","1.4 - 1.8","до 0.3","до 0.04","до 0.04","1.4 - 1.8","","0.02 - 0.08","0.015 - 0.05","до 0.3","","","","","","","0.001 - 0.007","","","","","","","","","","","","","","","","","","","","","","","","","","","","","","","","","","",""
"20Х2Н4А","0.16 - 0.22","0.17 - 0.37","0.3 - 0.6","3.25 - 3.65","до 0.025","до 0.025","1.25 - 1.65","","","","до 0.3","","","","","","","","","","","","","","","","","","","","","","","","","","","","","","","","","","","","","","","","","",""
"20ХГ2Т","0.19 - 0.26","0.4 - 0.7","1.5 - 1.9","до 0.3","до 0.045","до 0.045","0.9 - 1.7","","0.02 - 0.08","","до 0.3","","","","","","","","","","","","","","","","","","","","","","","","","","","","","","","","","","","","","","","","","",""
"20ХГ2Ц","0.19 - 0.26","0.4 - 0.7","1.5 - 1.9","до 0.3","до 0.045","до 0.045","0.9 - 1.2","","","","до 0.3","","","","","","","","","","0.05 - 0.14","","","","","","","","","","","","","","","","","","","","","","","","","","","","","","","",""
"20ХГНМ","0.18 - 0.23","0.17 - 0.37","0.7 - 1.1","0.4 - 0.7","до 0.035","до 0.035","0.4 - 0.7","0.15 - 0.25","","","до 0.3","","","","","","","","","","","","","","","","","","","","","","","","","","","","","","","","","","","","","","","","","",""
"20ХГНР","0.16 - 0.23","0.17 - 0.37","0.7 - 1","0.8 - 1.1","до 0.035","до 0.035","0.7 - 1.1","","до 0.06","","до 0.3","","","","","","","0.001 - 0.005","","","","","","","","","","","","","","","","","","","","","","","","","","","","","","","","","","",""
"20ХГС2","0.17 - 0.22","1.7 - 2.4","1 - 1.5","до 0.3","до 0.04","до 0.04","0.8 - 1.2","","","","до 0.3","","","","","","","","","","","","","","","","до 0.08","","","","","","","","","","","","","","","","","","","","","","","","","",""
"20ХГСА","0.17 - 0.23","0.9 - 1.2","0.8 - 1.1","до 0.3","до 0.025","до 0.025","0.8 - 1.1","","","","до 0.3","","","","","","","","","","","","","","","","","","","","","","","","","","","","","","","","","","","","","","","","","",""
"20ХМ","0.15 - 0.25","0.17 - 0.37","0.4 - 0.7","до 0.3","до 0.035","до 0.035","0.8 - 1.1","0.15 - 0.25","","","до 0.3","","","","","","","","","","","","","","","","","","","","","","","","","","","","","","","","","","","","","","","","","",""
"20ХН","0.17 - 0.23","0.17 - 0.37","0.4 - 0.7","1 - 1.4","до 0.035","до 0.035","0.45 - 0.75","","","","до 0.3","","","","","","","","","","","","","","","","","","","","","","","","","","","","","","","","","","","","","","","","","",""
"20ХН2М","0.15 - 0.22","0.17 - 0.37","0.4 - 0.7","1.6 - 2","до 0.035","до 0.035","0.4 - 0.6","0.2 - 0.3","","","до 0.3","","","","","","","","","","","","","","","","","","","","","","","","","","","","","","","","","","","","","","","","","",""
"20ХН3А","0.17 - 0.24","0.17 - 0.37","0.3 - 0.6","2.75 - 3.15","до 0.025","до 0.025","0.6 - 0.9","","","","до 0.3","","","","","","","","","","","","","","","","","","","","","","","","","","","","","","","","","","","","","","","","","",""
"20ХН3МФА","0.2 - 0.25","0.2 - 0.45","0.4 - 0.7","3 - 3.5","до 0.02","до 0.02","1.4 - 1.8","0.4 - 0.6","","","до 0.3","0.06 - 0.12","","","","","","","","","","","","","","","","","","","","","","","","","","","","","","","","","","","","","","","","",""
"20ХН4ФА","0.17 - 0.24","0.17 - 0.37","0.25 - 0.55","3.75 - 4.15","до 0.025","до 0.025","0.7 - 1.1","","","","до 0.3","0.1 - 0.18","","","","","","","","","","","","","","","","","","","","","","","","","","","","","","","","","","","","","","","","",""
"20ХНМ","0.15 - 0.22","0.17 - 0.37","0.4 - 0.7","1.6 - 2","до 0.035","до 0.035","0.4 - 0.6","0.2 - 0.3","","","до 0.3","","","","","","","","","","","","","","","","","","","","","","","","","","","","","","","","","","","","","","","","","",""
"20ХНР","0.16 - 0.23","0.17 - 0.37","0.6 - 0.9","0.8 - 1.1","до 0.035","до 0.035","0.7 - 1.1","","до 0.06","","до 0.3","","","","","","","0.001 - 0.005","","","","","","","","","","","","","","","","","","","","","","","","","","","","","","","","","","",""
"20ХФА","0.16 - 0.23","0.17 - 0.37","0.45 - 0.65","до 0.25","до 0.015","до 0.015","0.5 - 0.7","","","0.02 - 0.05","до 0.25","0.04 - 0.09","","","","","","","до 0.008","","","","","","","","","","","","","","","","","","","","","","","","","","","","","","","","","",""
"20ЮА","0.16 - 0.22","до 0.07","0.25 - 0.45","до 0.15","до 0.025","до 0.02","до 0.1","","","0.02 - 0.08","до 0.2","","","","","","","","","","","","","","","","","","","","","","","","","","","","","","","","","","","","","","","","","",""
"20ЮЧ","0.16 - 0.22","0.17 - 0.37","0.5 - 0.8","до 0.25","до 0.005","до 0.02","","","","0.03 - 0.1","до 0.25","","","","","","","","до 0.012","","","","","","","","до 0.08","","","","","","","","","","","","","","","","","","","","","","","","","",""
"20ЮЧА","0.17 - 0.22","0.17 - 0.37","0.5 - 0.65","до 0.25","до 0.015","до 0.015","до 0.25","","","0.03 - 0.05","до 0.25","","","","","","","","","","","","","","","","","","","","","","","","","","","","","","","","","","","","","","","","","",""
"21Х2НВФА","0.19 - 0.23","0.17 - 0.37","0.3 - 0.7","0.8 - 1.2","до 0.025","до 0.025","1.9 - 2.4","","","","до 0.25","0.18 - 0.28","","","","","1 - 1.4","","","","","","","","","","","","","","","","","","","","","","","","","","","","","","","","","","","",""
"21Х2НМФА","0.19 - 0.23","0.17 - 0.37","0.3 - 0.7","0.8 - 1.2","до 0.025","до 0.025","1.9 - 2.4","0.35 - 0.45","","","до 0.25","0.18 - 0.28","","","","","","","","","","","","","","","","","","","","","","","","","","","","","","","","","","","","","","","","",""
"22ГЮ","0.15 - 0.22","0.15 - 0.3","1.2 - 1.4","","до 0.01","","до 0.4","","до 0.03","0.02 - 0.05","","","","","","","","","до 0.012","","","до 0.02","","","","","","","","","","","","","","","","","","","","","","","","","","","","","","",""
"22К","0.19 - 0.26","0.17 - 0.4","0.7 - 1","до 0.3","до 0.035","до 0.04","до 0.3","","","","до 0.3","","","","","","","","","","","","","","","","","","","","","","","","","","","","","","","","","","","","","","","","","",""
"22С","0.17 - 0.25","0.9 - 1.2","0.6 - 0.9","","до 0.035","до 0.04","","","до 0.05","до 0.1","","","","","","","","","","","","","","","","","до 0.08","","","","","","","","","","","","","","","","","","","","","","","","","",""
"22Х2Г2АЮ","0.19 - 0.26","0.4 - 0.7","1.4 - 1.7","до 0.3","до 0.04","до 0.04","1.5 - 2.1","","0.005 - 0.03","0.02 - 0.07","до 0.3","","","","","","","0.001 - 0.008","0.015 - 0.03","","","","","","","","","","","","","","","","","","","","","","","","","","","","","","","","","",""
"22Х2Г2Р","0.19 - 0.26","0.4 - 0.7","1.5 - 1.9","до 0.3","до 0.04","до 0.04","1.5 - 1.9","","0.02 - 0.08","0.015 - 0.05","до 0.3","","","","","","","0.001 - 0.007","","","","","","","","","","","","","","","","","","","","","","","","","","","","","","","","","","",""
"22ХНМ","0.18 - 0.24","0.17 - 0.37","0.6 - 0.9","0.8 - 1.2","до 0.035","до 0.035","0.4 - 0.7","0.2 - 0.3","","","","","","","","","","","","","","","","","","","","","","","","","","","","","","","","","","","","","","","","","","","","",""
"23Г2Д","0.21 - 0.26","0.17 - 0.37","1.3 - 1.6","0.2 - 0.3","до 0.025","до 0.02","до 0.3","","","","0.2 - 0.3","","","","","","","","","","","","","","","","","","","","","","","","","","","","","","","","","","","","","","","","","",""
"23Х2Г2Т","0.19 - 0.26","0.4 - 0.7","1.4 - 1.7","до 0.3","до 0.045","до 0.045","1.35 - 1.7","","0.02 - 0.08","0.015 - 0.05","до 0.3","","","","","","","","","","","","","","","","","","","","","","","","","","","","","","","","","","","","","","","","","",""
"23Х2Г2Ц","0.19 - 0.26","0.4 - 0.7","1.4 - 1.7","до 0.3","до 0.045","до 0.045","1.35 - 1.7","","","0.015 - 0.05","до 0.3","","","","","","","","","","0.05 - 0.1","","","","","","","","","","","","","","","","","","","","","","","","","","","","","","","",""
"23Х2НВФА","0.19 - 0.26","0.17 - 0.37","0.3 - 0.7","0.8 - 1.2","до 0.025","до 0.025","1.9 - 2.4","","","","до 0.25","0.18 - 0.28","","","","","1 - 1.4","","","","","","","","","","","","","","","","","","","","","","","","","","","","","","","","","","","",""
"23Х2НМФА","0.19 - 0.26","0.17 - 0.37","0.3 - 0.7","0.8 - 1.2","до 0.025","до 0.025","1.9 - 2.4","0.35 - 0.45","","","до 0.25","0.18 - 0.28","","","","","","","","","","","","","","","","","","","","","","","","","","","","","","","","","","","","","","","","",""
"25","0.22 - 0.3","0.17 - 0.37","0.5 - 0.8","до 0.3","до 0.04","до 0.035","до 0.25","","","","до 0.3","","","","","","","","","","","","","","","","до 0.08","","","","","","","","","","","","","","","","","","","","","","","","","",""
"25Г","0.22 - 0.3","0.17 - 0.37","0.7 - 1","до 0.3","до 0.035","до 0.035","до 0.3","","","","до 0.3","","","","","","","","","","","","","","","","","","","","","","","","","","","","","","","","","","","","","","","","","",""
"25Г2С","0.2 - 0.29","0.6 - 0.9","1.2 - 1.6","до 0.3","до 0.045","до 0.04","до 0.3","","","","до 0.3","","","","","","","","","","","","","","","","","","","","","","","","","","","","","","","","","","","","","","","","","",""
"25ГС","0.2 - 0.26","0.6 - 0.9","1 - 1.3","до 0.3","до 0.035","до 0.04","до 0.8","","","","до 0.3","","","","","","","","","","","","","","","","","","","","","","","","","","","","","","","","","","","","","","","","","",""
"25пс","0.22 - 0.27","до 0.03","0.25 - 0.5","до 0.25","до 0.04","до 0.04","до 0.25","","","","до 0.3","","","","","","","","","","","","","","","","","","","","","","","","","","","","","","","","","","","","","","","","","",""
"25С2Р","0.2 - 0.29","1.2 - 1.7","0.5 - 0.9","до 0.3","до 0.045","до 0.045","до 0.3","","0.01 - 0.03","","до 0.3","","","","","","","0.001 - 0.005","","","","","","","","","","","","","","","","","","","","","","","","","","","","","","","","","","",""
"25Х2ГНТА","0.22 - 0.29","0.2 - 0.5","0.8 - 1.1","0.9 - 1.3","до 0.03","до 0.03","1.3 - 1.7","","0.06 - 0.12","","до 0.3","","","","","","","","","","","","","","","","","","","","","","","","","","","","","","","","","","","","","","","","","",""
"25Х2Н4ВА","0.21 - 0.28","0.17 - 0.37","0.25 - 0.55","4 - 4.4","до 0.025","до 0.025","1.35 - 1.65","","","","до 0.3","","","","","","0.8 - 1.2","","","","","","","","","","","","","","","","","","","","","","","","","","","","","","","","","","","",""
"25Х2Н4МА","0.21 - 0.28","0.17 - 0.37","0.25 - 0.55","4 - 4.4","до 0.025","до 0.025","1.35 - 1.65","0.3 - 0.4","","","до 0.3","","","","","","","","","","","","","","","","","","","","","","","","","","","","","","","","","","","","","","","","","",""
"25ХГНМТ","0.23 - 0.29","0.17 - 0.37","0.5 - 0.8","0.8 - 1.1","до 0.035","до 0.035","0.4 - 0.6","0.4 - 0.5","0.04 - 0.09","","до 0.3","","","","","","","","","","","","","","","","","","","","","","","","","","","","","","","","","","","","","","","","","",""
"25ХГСА","0.22 - 0.28","0.9 - 1.2","0.8 - 1.1","до 0.3","до 0.025","до 0.025","0.8 - 1.1","","","","до 0.3","","","","","","","","","","","","","","","","","","","","","","","","","","","","","","","","","","","","","","","","","",""
"27ГС","0.24 - 0.3","1 - 1.5","0.9 - 1.3","до 0.3","до 0.045","до 0.045","до 0.3","","","","до 0.3","","","","","","","","","","","","","","","","до 0.08","","","","","","","","","","","","","","","","","","","","","","","","","",""
"27ХГР","0.25 - 0.31","0.17 - 0.37","0.7 - 1","до 0.3","до 0.035","до 0.035","0.7 - 1","","до 0.06","","до 0.3","","","","","","","0.001 - 0.005","","","","","","","","","","","","","","","","","","","","","","","","","","","","","","","","","","",""
"28С","0.25 - 0.32","0.9 - 1.2","0.6 - 0.9","","до 0.045","до 0.04","","","","","до 0.3","","","","","","","","","","","","","","","","до 0.08","","","","","","","","","","","","","","","","","","","","","","","","","",""
"28ХГ2ТР","0.26 - 0.3","0.17 - 0.37","1.2 - 1.4","до 0.25","до 0.025","до 0.025","0.4 - 0.65","","0.02 - 0.05","0.02 - 0.06","до 0.35","","","","","","","0.001 - 0.004","","","","","","","","","","","","","","","","","","","","","","","","","","","","","","","","","","",""
"30","0.27 - 0.35","0.17 - 0.37","0.5 - 0.8","до 0.3","до 0.04","до 0.035","до 0.25","","","","до 0.3","","","","","","","","","","","","","","","","до 0.08","","","","","","","","","","","","","","","","","","","","","","","","","",""
"30Г","0.27 - 0.35","0.17 - 0.37","0.7 - 1","до 0.3","до 0.035","до 0.035","до 0.3","","","","до 0.3","","","","","","","","","","","","","","","","","","","","","","","","","","","","","","","","","","","","","","","","","",""
"30Х","0.24 - 0.32","0.17 - 0.37","0.5 - 0.8","до 0.3","до 0.035","до 0.035","0.8 - 1.1","","","","до 0.3","","","","","","","","","","","","","","","","","","","","","","","","","","","","","","","","","","","","","","","","","",""
"30Х10Г10Т","0.25 - 0.35","до 0.35","10 - 12","до 0.6","до 0.03","до 0.035","10 - 12","","0.15 - 0.3","","","","","","","","","","","","","","","","","","","","","","","","","","","","","","","","","","","","","","","","","","","",""
"30Х2НВА","0.27 - 0.34","0.17 - 0.37","0.3 - 0.6","1.4 - 1.8","до 0.025","до 0.025","1.6 - 2","","","","до 0.25","","","","","","1.2 - 1.6","","","","","","","","","","","","","","","","","","","","","","","","","","","","","","","","","","","",""
"30Х2НВФА","0.27 - 0.34","0.17 - 0.37","0.3 - 0.6","1.4 - 1.8","до 0.025","до 0.025","1.6 - 2","","","","до 0.25","0.18 - 0.28","","","","","1.2 - 1.6","","","","","","","","","","","","","","","","","","","","","","","","","","","","","","","","","","","",""
"30Х2НМА","0.27 - 0.34","0.17 - 0.37","0.3 - 0.6","1.4 - 1.8","до 0.025","до 0.025","1.6 - 2","0.4 - 0.5","","","до 0.25","","","","","","","","","","","","","","","","","","","","","","","","","","","","","","","","","","","","","","","","","",""
"30Х2НМФА","0.27 - 0.34","0.17 - 0.37","0.3 - 0.6","1.4 - 1.8","до 0.025","до 0.025","1.6 - 2","0.4 - 0.5","","","до 0.25","0.18 - 0.28","","","","","","","","","","","","","","","","","","","","","","","","","","","","","","","","","","","","","","","","",""
"30Х3ВА-Ш","0.27 - 0.35","0.17 - 0.37","0.3 - 0.6","до 0.5","до 0.025","до 0.025","2.8 - 3.2","","","","до 0.25","","","","","","0.8 - 1.2","","","","","","","","","","","","","","","","","","","","","","","","","","","","","","","","","","","",""
"30Х3ВА","0.27 - 0.35","0.17 - 0.37","0.3 - 0.6","до 0.5","до 0.025","до 0.025","2.8 - 3.2","","","","до 0.25","","","","","","0.8 - 1.2","","","","","","","","","","","","","","","","","","","","","","","","","","","","","","","","","","","",""
"30Х3МА","0.27 - 0.35","0.17 - 0.37","0.3 - 0.6","до 0.5","до 0.025","до 0.025","2.8 - 3.2","0.25 - 0.35","","","до 0.25","","","","","","","","","","","","","","","","","","","","","","","","","","","","","","","","","","","","","","","","","",""
"30Х5","0.27 - 0.35","0.2 - 0.5","0.4 - 0.7","до 0.4","до 0.04","до 0.03","4 - 6","","","","","","","","","","","","","","","","","","","","","","","","","","","","","","","","","","","","","","","","","","","","","",""
"30ХГС","0.28 - 0.35","0.9 - 1.2","0.8 - 1.1","до 0.3","до 0.035","до 0.035","0.8 - 1.1","","","","до 0.3","","","","","","","","","","","","","","","","","","","","","","","","","","","","","","","","","","","","","","","","","",""
"30ХГСА","0.28 - 0.34","0.9 - 1.2","0.8 - 1.1","до 0.3","до 0.025","до 0.025","0.8 - 1.1","","","","до 0.3","","","","","","","","","","","","","","","","","","","","","","","","","","","","","","","","","","","","","","","","","",""
"30ХГСН2А","0.27 - 0.34","0.9 - 1.2","1 - 1.3","1.4 - 1.8","до 0.025","до 0.025","0.9 - 1.2","","","","до 0.3","","","","","","","","","","","","","","","","","","","","","","","","","","","","","","","","","","","","","","","","","",""
"30ХГСН2МА-ВД","0.28 - 0.34","0.9 - 1.2","0.8 - 1.1","1.8 - 2.1","до 0.005","до 0.025","0.8 - 1.1","0.35 - 0.45","","","","","","","","","","","","","","","","","","","","","","","","","","","","","","","","","","","","","","","","","","","","",""
"30ХГСН2МА","0.28 - 0.34","0.9 - 1.2","0.8 - 1.1","1.8 - 2.1","до 0.005","до 0.025","0.8 - 1.1","0.35 - 0.45","","","","","","","","","","","","","","","","","","","","","","","","","","","","","","","","","","","","","","","","","","","","",""
"30ХГСНА","0.27 - 0.34","0.9 - 1.2","1 - 1.3","1.4 - 1.8","до 0.025","до 0.025","0.9 - 1.2","","","","до 0.3","","","","","","","","","","","","","","","","","","","","","","","","","","","","","","","","","","","","","","","","","",""
"30ХГСНМА","0.27 - 0.34","0.9 - 1.2","1 - 1.3","1.4 - 1.8","до 0.025","до 0.025","0.9 - 1.2","0.3 - 0.45","","","","","","","","","","","","","","","","","","","","","","","","","","","","","","","","","","","","","","","","","","","","",""
"30ХГТ","0.24 - 0.32","0.17 - 0.37","0.8 - 1.1","до 0.3","до 0.035","до 0.035","1 - 1.3","","0.03 - 0.09","","до 0.3","","","","","","","","","","","","","","","","","","","","","","","","","","","","","","","","","","","","","","","","","",""
"30ХН2ВА","0.27 - 0.34","0.17 - 0.37","0.3 - 0.6","1.25 - 1.65","до 0.025","до 0.025","0.6 - 0.9","","","","до 0.3","","","","","","0.5 - 0.8","","","","","","","","","","","","","","","","","","","","","","","","","","","","","","","","","","","",""
"30ХН2ВФА","0.27 - 0.34","0.17 - 0.37","0.3 - 0.6","2 - 2.4","до 0.025","до 0.025","0.6 - 0.9","","","","до 0.3","0.1 - 1.8","","","","","0.5 - 0.8","","","","","","","","","","","","","","","","","","","","","","","","","","","","","","","","","","","",""
"30ХН2МФА","0.27 - 0.34","0.17 - 0.37","0.3 - 0.6","2 - 2.4","до 0.025","до 0.025","0.6 - 0.9","0.2 - 0.3","","","до 0.3","0.1 - 0.18","","","","","","","","","","","","","","","","","","","","","","","","","","","","","","","","","","","","","","","","",""
"30ХН3А","0.27 - 0.33","0.17 - 0.37","0.3 - 0.6","2.75 - 3.15","до 0.025","до 0.025","0.6 - 0.9","","","","до 0.3","","","","","","","","","","","","","","","","","","","","","","","","","","","","","","","","","","","","","","","","","",""
"30ХН3М2ФА","0.26 - 0.32","до 0.37","0.2 - 0.5","3 - 3.5","до 0.022","до 0.025","1.2 - 1.7","0.4 - 0.65","","","до 0.25","0.1 - 0.2","","","","","","","","","","","","","","","","","","","","","","","","","","","","","","","","","","","","","","","","",""
"30ХРА","0.27 - 0.33","0.17 - 0.37","0.5 - 0.8","до 0.3","до 0.025","до 0.025","1 - 1.3","","","","до 0.3","","","","","","","0.001 - 0.005","","","","","","","","","","","","","","","","","","","","","","","","","","","","","","","","","","",""
"30ХС2","0.26 - 0.32","1.6 - 2.2","0.6 - 0.9","","до 0.04","до 0.04","0.6 - 0.9","","","","","","","","","","","","","","","","","","","","до 0.08","","","","","","","","","","","","","","","","","","","","","","","","","",""
"32Г2","0.3 - 0.35","0.17 - 0.37","1.1 - 1.35","до 0.3","до 0.03","до 0.03","до 0.3","","","","до 0.3","","","","","","","","","","","","","","","","","","","","","","","","","","","","","","","","","","","","","","","","","",""
"32Г2М","0.3 - 0.35","0.2 - 0.35","1.2 - 1.45","до 0.3","до 0.035","до 0.035","до 0.3","0.2 - 0.25","","","до 0.3","","","","","","","","","","","","","","","","","","","","","","","","","","","","","","","","","","","","","","","","","",""
"32Г2Рпс","0.28 - 0.37","до 0.17","1.3 - 1.75","до 0.3","до 0.05","до 0.045","до 0.3","","","0.001 - 0.015","до 0.3","","","","","","","0.001 - 0.007","","","","","","","","","","","","","","","","","","","","","","","","","","","","","","","","","","",""
"32Г2С","0.29 - 0.35","0.4 - 0.7","1.2 - 1.5","до 0.25","до 0.035","до 0.035","до 0.3","","","","до 0.25","","","","","","","","","","","","","","","","","","","","","","","","","","","","","","","","","","","","","","","","","",""
"33ХС","0.29 - 0.37","1 - 1.4","0.3 - 0.6","до 0.3","до 0.035","до 0.035","1.3 - 1.6","","","","до 0.3","","","","","","","","","","","","","","","","","","","","","","","","","","","","","","","","","","","","","","","","","",""
"34ХМ","0.3 - 0.4","0.17 - 0.37","0.4 - 0.7","до 0.5","до 0.03","до 0.03","0.9 - 1.3","0.2 - 0.3","","","до 0.3","","","","","","","","","","","","","","","","","","","","","","","","","","","","","","","","","","","","","","","","","",""
"34ХМА","0.3 - 0.4","0.17 - 0.37","0.4 - 0.7","до 0.5","до 0.03","до 0.03","0.9 - 1.3","0.2 - 0.3","","","до 0.3","","","","","","","","","","","","","","","","","","","","","","","","","","","","","","","","","","","","","","","","","",""
"34ХН1М","0.3 - 0.4","0.17 - 0.37","0.5 - 0.8","1.3 - 1.7","до 0.035","до 0.03","1.3 - 1.7","0.2 - 0.3","","","","","","","","","","","","","","","","","","","","","","","","","","","","","","","","","","","","","","","","","","","","",""
"34ХН1МА","0.3 - 0.4","0.17 - 0.37","0.5 - 0.8","1.3 - 1.7","до 0.035","до 0.03","1.3 - 1.7","0.2 - 0.3","","","","","","","","","","","","","","","","","","","","","","","","","","","","","","","","","","","","","","","","","","","","",""
"34ХН3М","0.3 - 0.4","0.17 - 0.37","0.5 - 0.8","2.75 - 3.25","до 0.035","до 0.03","0.7 - 1.1","0.25 - 0.4","","","","","","","","","","","","","","","","","","","","","","","","","","","","","","","","","","","","","","","","","","","","",""
"34ХН3МА","0.3 - 0.4","0.17 - 0.37","0.5 - 0.8","2.75 - 3.75","до 0.035","до 0.03","0.7 - 1.1","0.25 - 0.4","","","","","","","","","","","","","","","","","","","","","","","","","","","","","","","","","","","","","","","","","","","","",""
"35","0.32 - 0.4","0.17 - 0.37","0.5 - 0.8","до 0.3","до 0.04","до 0.035","до 0.25","","","","до 0.3","","","","","","","","","","","","","","","","до 0.08","","","","","","","","","","","","","","","","","","","","","","","","","",""
"35Г2Ф","0.34 - 0.4","0.17 - 0.37","1.4 - 1.65","до 0.3","до 0.03","до 0.03","до 0.3","","","","до 0.3","0.06 - 0.12","","","","","","","","","","","","","","","","","","","","","","","","","","","","","","","","","","","","","","","","",""
"35Г2ФА","0.35 - 0.4","0.17 - 0.37","1.4 - 1.6","до 0.3","до 0.015","до 0.015","до 0.3","","","0.02 - 0.06","до 0.3","0.08 - 0.12","","","","","","","","","","","","","","","","","","","","","","","","","","","","","","","","","","","","","","","","",""
"35ГС","0.3 - 0.37","0.6 - 0.9","0.8 - 1.2","до 0.3","до 0.045","до 0.04","до 0.3","","","","до 0.3","","","","","","","","","","","","","","","","","","","","","","","","","","","","","","","","","","","","","","","","","",""
"35Х","0.31 - 0.39","0.17 - 0.37","0.5 - 0.8","до 0.3","до 0.035","до 0.035","0.8 - 1.1","","","","до 0.3","","","","","","","","","","","","","","","","","","","","","","","","","","","","","","","","","","","","","","","","","",""
"35ХГ2","0.32 - 0.4","0.17 - 0.37","1.6 - 1.9","до 0.3","до 0.035","до 0.035","0.4 - 0.7","","","","до 0.3","","","","","","","","","","","","","","","","","","","","","","","","","","","","","","","","","","","","","","","","","",""
"35ХГН2","0.32 - 0.4","0.17 - 0.37","0.5 - 0.8","1 - 1.5","до 0.035","до 0.035","0.7 - 1","","","","","","","","","","","","","","","","","","","","","","","","","","","","","","","","","","","","","","","","","","","","","",""
"35ХГСА","0.32 - 0.39","1.1 - 1.4","0.8 - 1.1","до 0.3","до 0.025","до 0.025","1.1 - 1.4","","","","до 0.3","","","","","","","","","","","","","","","","","","","","","","","","","","","","","","","","","","","","","","","","","",""
"35ХГФ","0.31 - 0.38","0.17 - 0.37","0.95 - 1.25","","до 0.035","до 0.035","1 - 1.3","","","","","0.06 - 0.12","","","","","","","","","","","","","","","","","","","","","","","","","","","","","","","","","","","","","","","","",""
"35ХМФА","0.3 - 0.38","0.17 - 0.37","0.4 - 0.7","до 0.3","до 0.025","до 0.025","1 - 1.3","0.2 - 0.3","","","до 0.25","0.1 - 0.2","","","","","","","","","","","","","","","","","","","","","","","","","","","","","","","","","","","","","","","","",""
"35ХН1М2ФА","0.32 - 0.4","до 0.37","0.5 - 0.8","1.3 - 1.7","до 0.022","до 0.025","1.3 - 1.7","0.4 - 0.6","","","до 0.25","0.1 - 0.2","","","","","","","","","","","","","","","","","","","","","","","","","","","","","","","","","","","","","","","","",""
"36Г2С","0.32 - 0.4","0.4 - 0.7","1.5 - 1.8","до 0.4","до 0.045","до 0.04","до 0.3","","","","","","","","","","","","","","","","","","","","","","","","","","","","","","","","","","","","","","","","","","","","","",""
"36Г2СР","0.32 - 0.4","0.5 - 0.8","1.5 - 1.8","до 0.3","до 0.035","до 0.035","до 0.25","","","","до 0.3","","","","","","","0.0001 - 0.0009","","","","","","","","","","","","","","","","","","","","","","","","","","","","","","","","","","",""
"36Х2Н2МФА","0.33 - 0.4","0.17 - 0.37","0.25 - 0.5","1.3 - 1.7","до 0.025","до 0.025","1.3 - 1.7","0.3 - 0.4","","","до 0.3","0.1 - 0.18","","","","","","","","","","","","","","","","","","","","","","","","","","","","","","","","","","","","","","","","",""
"36ХН1МФА","0.33 - 0.4","0.17 - 0.37","0.25 - 0.5","1.3 - 1.7","до 0.025","до 0.025","1.3 - 1.7","0.3 - 0.4","","","до 0.3","0.1 - 0.18","","","","","","","","","","","","","","","","","","","","","","","","","","","","","","","","","","","","","","","","",""
"37Г2С","0.33 - 0.41","0.4 - 0.7","1.3 - 1.6","до 0.25","до 0.035","до 0.035","до 0.25","","","","до 0.25","","","","","","","","","","","","","","","","","","","","","","","","","","","","","","","","","","","","","","","","","",""
"37ХН3А","0.33 - 0.41","0.17 - 0.37","0.25 - 0.55","3 - 3.5","до 0.025","до 0.025","1.2 - 1.6","","","","до 0.25","","","","","","","","","","","","","","","","","","","","","","","","","","","","","","","","","","","","","","","","","",""
"38Г2МФ","0.36 - 0.41","0.17 - 0.37","1.4 - 1.6","до 0.3","до 0.015","до 0.025","до 0.3","0.15 - 0.25","","0.02 - 0.06","до 0.3","0.06 - 0.1","","","","","","","","","","","","","","","","","","","","","","","","","","","","","","","","","","","","","","","","",""
"38ГСТ","0.34 - 0.42","0.5 - 0.8","1.2 - 1.5","до 0.25","до 0.035","до 0.035","до 0.25","","0.015 - 0.03","","до 0.25","","","","","","","","","","","","","","","","","","","","","","","","","","","","","","","","","","","","","","","","","",""
"38Х2Н2ВА","0.33 - 0.4","0.17 - 0.37","0.25 - 0.5","1.3 - 1.7","до 0.025","до 0.025","1.3 - 1.7","","","","до 0.3","","","","","","0.5 - 0.8","","","","","","","","","","","","","","","","","","","","","","","","","","","","","","","","","","","",""
"38Х2Н2МА","0.33 - 0.4","0.17 - 0.37","0.25 - 0.5","1.3 - 1.7","до 0.025","до 0.025","1.3 - 1.7","0.2 - 0.3","","","до 0.3","","","","","","","","","","","","","","","","","","","","","","","","","","","","","","","","","","","","","","","","","",""
"38Х2Н3М","0.35 - 0.42","0.17 - 0.37","0.5 - 0.8","2.75 - 3.25","до 0.035","до 0.03","1 - 1.5","0.3 - 0.4","","","","","","","","","","","","","","","","","","","","","","","","","","","","","","","","","","","","","","","","","","","","",""
