Repository: sad-engineer/materials

# materials

`materials` - это пакет Python для работы с базой данных материалов. Пакет предоставляет простой доступ к информации о материалах, включая их характеристики, химический состав, механические и технологические свойства. Основная цель пакета - упростить взаимодействие с базой данных материалов через функции, выполняющие CRUD-операции.

Материал демонстрационный, показывает навыки работы.

## Установка

Для установки пакета `materials` используйте команду:

```sh
pip install git+https://github.com/sad-engineer/materials.git
```

File: materials/data/chemical_composition.csv (part 5 of 14)
"brand","C","Si","Mn","Ni","S","P","Cr","Mo","Ti","Al","Cu","V","РЗМ","Nb","Fe","Ce","W","B","N","Other","Zr","Ca","Mg","Co","Pb","Se","Arsenicum","Bi","Te","O","La","Y","Hf","Примесей","Zn","Sn","Ba","Ta","Sb","Твердость_Cu__Сплав_деформированый","Ag","Li","NiandCo","Be","CuandP","CuandAg","Na","Sc","F","Sr","Ga","AlandMg","Cd"
"38Х2НМФ","0.32 - 0.42","0.17 - 0.37","0.5 - 0.8","0.6 - 0.9","до 0.03","до 0.03","1.8 - 2.3","0.2 - 0.3","","","","0.08 - 0.15","","","","","","","","","","","","","","","","","","","","","","","","","","","","","","","","","","","","","","","","",""
"38Х2Ю","0.35 - 0.43","0.2 - 0.4","0.2 - 0.5","","до 0.035","до 0.035","1.5 - 1.8","","","0.5 - 0.8","","","","","","","","","","","","","","","","","","","","","","","","","","","","","","","","","","","","","","","","","","",""
"38ХА","0.35 - 0.42","0.17 - 0.37","0.5 - 0.8","до 0.3","до 0.025","до 0.025","0.8 - 1.1","","","","до 0.3","","","","","","","","","","","","","","","","","","","","","","","","","","","","","","","","","","","","","","","","","",""
"38ХВ","0.35 - 0.42","0.17 - 0.37","0.35 - 0.65","до 0.3","до 0.035","до 0.035","0.9 - 1.3","","","","до 0.3","","","","","","0.5 - 0.8","","","","","","","","","","","","","","","","","","","","","","","","","","","","","","","","","","","",""
"38ХГМ","0.34 - 0.4","0.17 - 0.37","0.6 - 0.9","до 0.3","до 0.035","до 0.035","0.8 - 1.1","0.15 - 0.25","","","до 0.3","","","","","","","","","","","","","","","","","","","","","","","","","","","","","","","","","","","","","","","","","",""
"38ХГН","0.35 - 0.43","0.17 - 0.37","0.8 - 1.1","0.7 - 1","до 0.035","до 0.035","0.5 - 0.8","","","","до 0.3","","","","","","","","","","","","","","","","","","","","","","","","","","","","","","","","","","","","","","","","","",""
"38ХГНМ","0.37 - 0.43","0.17 - 0.37","0.5 - 0.8","0.4 - 0.7","до 0.035","до 0.035","0.4 - 0.6","0.15 - 0.25","","","до 0.3","","","","","","","","","","","","","","","","","","","","","","","","","","","","","","","","","","","","","","","","","",""
"38ХМ","0.35 - 0.42","0.17 - 0.37","0.35 - 0.65","до 0.3","до 0.035","до 0.035","0.9 - 1.3","0.2 - 0.3","","","до 0.3","","","","","","","","","","","","","","","","","","","","","","","","","","","","","","","","","","","","","","","","","",""
"38ХМА","0.35 - 0.42","0.17 - 0.37","0.35 - 0.65","до 0.3","до 0.025","до 0.025","0.9 - 1.3","0.2 - 0.3","","","до 0.3","","","","","","","","","","","","","","","","","","","","","","","","","","","","","","","","","","","","","","","","","",""
"38ХН3ВА","0.33 - 0.4","0.17 - 0.37","0.25 - 0.5","2.75 - 3.25","до 0.025","до 0.025","0.8 - 1.2","","","","до 0.3","","","","","","0.5 - 0.8","","","","","","","","","","","","","","","","","","","","","","","","","","","","","","","","","","","",""
"38ХН3МА","0.33 - 0.4","0.17 - 0.37","0.25 - 0.5","2.75 - 3.25","до 0.025","до 0.025","0.8 - 1.2","0.2 - 0.3","","","до 0.3","","","","","","","","","","","","","","","","","","","","","","","","","","","","","","","","","","","","","","","","","",""
"38ХН3МФА","0.33 - 0.4","0.17 - 0.37","0.25 - 0.5","3 - 3.5","до 0.025","до 0.025","1.2 - 1.5","0.35 - 0.45","","","до 0.3","0.1 - 0.18","","","","","","","","","","","","","","","","","","","","","","","","","","","","","","","","","","","","","","","","",""
"38ХНМ","0.33 - 0.43","0.17 - 0.37","0.75 - 1.05","0.4 - 0.7","до 0.04","до 0.045","0.4 - 0.7","до 0.3","","","до 0.3","","","","","","","","","","","","","","","","","","","","","","","","","","","","","","","","","","","","","","","","","",""
"38ХНМА","0.33 - 0.4","0.17 - 0.37","0.25 - 0.5","1.3 - 1.7","до 0.025","до 0.025","1.3 - 1.7","0.2 - 0.3","","","до 0.3","","","","","","","","","","","","","","","","","","","","","","","","","","","","","","","","","","","","","","","","","",""
"38ХС","0.34 - 0.42","1 - 1.4","0.3 - 0.6","до 0.3","до 0.035","до 0.035","1.3 - 1.6","","","","до 0.3","","","","","","","","","","","","","","","","","","","","","","","","","","","","","","","","","","","","","","","","","",""
"38ХЮ","0.35 - 0.43","0.2 - 0.4","0.2 - 0.5","","до 0.035","до 0.035","1.5 - 1.8","","","0.5 - 0.8","","","","","","","","","","","","","","","","","","","","","","","","","","","","","","","","","","","","","","","","","","",""
"3К-7","0.68 - 0.76","0.17 - 0.37","0.5 - 0.8","до 0.05","до 0.03","до 0.02","до 0.05","","","","до 0.04","","","","","","","","","","","","","","","","","","","","","","","","","","","","","","","","","","","","","","","","","",""
"40","0.37 - 0.45","0.17 - 0.37","0.5 - 0.8","до 0.3","до 0.04","до 0.035","до 0.25","","","","до 0.3","","","","","","","","","","","","","","","","до 0.08","","","","","","","","","","","","","","","","","","","","","","","","","",""
"40Г","0.37 - 0.45","0.17 - 0.37","0.7 - 1","до 0.3","до 0.035","до 0.035","до 0.3","","","","до 0.3","","","","","","","","","","","","","","","","","","","","","","","","","","","","","","","","","","","","","","","","","",""
"40Г2","0.36 - 0.44","0.17 - 0.37","1.4 - 1.8","до 0.3","до 0.035","до 0.035","до 0.3","","","","до 0.3","","","","","","","","","","","","","","","","","","","","","","","","","","","","","","","","","","","","","","","","","",""
"40ГР","0.37 - 0.45","0.17 - 0.37","0.7 - 1","до 0.3","до 0.035","до 0.035","до 0.3","","","","до 0.3","","","","","","","0.001 - 0.005","","","","","","","","","","","","","","","","","","","","","","","","","","","","","","","","","","",""
"40Х","0.36 - 0.44","0.17 - 0.37","0.5 - 0.8","до 0.3","до 0.035","до 0.035","0.8 - 1.1","","","","до 0.3","","","","","","","","","","","","","","","","","","","","","","","","","","","","","","","","","","","","","","","","","",""
"40Х1НВА","0.35 - 0.42","0.17 - 0.37","0.3 - 0.6","1.35 - 1.75","до 0.025","до 0.025","1.25 - 1.65","0.2 - 0.3","","","до 0.3","","","","","","","","","","","","","","","","","","","","","","","","","","","","","","","","","","","","","","","","","",""
"40Х2Г2М","0.35 - 0.43","0.4 - 0.7","1.8 - 2.3","до 0.4","до 0.035","до 0.035","1.8 - 2.3","0.8 - 1.2","","","","","","","","","","","","","","","","","","","","","","","","","","","","","","","","","","","","","","","","","","","","",""
"40Х2Н2ВА","0.35 - 0.42","0.17 - 0.37","0.3 - 0.6","1.35 - 1.75","до 0.025","до 0.025","1.25 - 1.65","","","","до 0.3","","","","","","0.6 - 0.9","","","","","","","","","","","","","","","","","","","","","","","","","","","","","","","","","","","",""
"40Х2Н2МА","0.35 - 0.42","0.17 - 0.37","0.3 - 0.6","1.35 - 1.75","до 0.025","до 0.025","1.25 - 1.65","0.2 - 0.3","","","до 0.3","","","","","","","","","","","","","","","","","","","","","","","","","","","","","","","","","","","","","","","","","",""
"40Х3Г2МФ","0.35 - 0.45","0.4 - 0.7","1.3 - 1.8","до 0.4","до 0.035","до 0.035","3.3 - 3.8","0.3 - 0.5","","","","0.1 - 0.2","","","","","","","","","","","","","","","","","","","","","","","","","","","","","","","","","","","","","","","","",""
"40ХГНМ","0.37 - 0.43","0.17 - 0.37","0.5 - 0.8","0.7 - 1.1","до 0.035","до 0.035","0.6 - 0.9","0.15 - 0.25","","","до 0.3","","","","","","","","","","","","","","","","","","","","","","","","","","","","","","","","","","","","","","","","","",""
"40ХГТР","0.38 - 0.45","0.17 - 0.37","0.8 - 1","до 0.3","до 0.035","до 0.035","0.8 - 1.1","","0.03 - 0.09","","до 0.3","","","","","","","0.001 - 0.005","","","","","","","","","","","","","","","","","","","","","","","","","","","","","","","","","","",""
"40ХМФА","0.37 - 0.44","0.17 - 0.37","0.4 - 0.7","до 0.3","до 0.025","до 0.025","0.8 - 1.1","0.2 - 0.3","","","до 0.3","0.1 - 0.18","","","","","","","","","","","","","","","","","","","","","","","","","","","","","","","","","","","","","","","","",""
"40ХН","0.36 - 0.44","0.17 - 0.37","0.5 - 0.8","1 - 1.4","до 0.035","до 0.035","0.45 - 0.75","","","","до 0.3","","","","","","","","","","","","","","","","","","","","","","","","","","","","","","","","","","","","","","","","","",""
"40ХН2ВА","0.37 - 0.44","0.17 - 0.37","0.5 - 0.8","1.25 - 1.65","до 0.025","до 0.025","0.6 - 0.9","","","","до 0.25","","","","","","0.8 - 1.2","","","","","","","","","","","","","","","","","","","","","","","","","","","","","","","","","","","",""
"40ХН2МА-Ш","0.37 - 0.44","0.17 - 0.37","0.5 - 0.8","1.25 - 1.65","до 0.025","до 0.025","0.6 - 0.9","0.15 - 0.25","","","до 0.3","","","","","","","","","","","","","","","","","","","","","","","","","","","","","","","","","","","","","","","","","",""
"40ХН2МА","0.37 - 0.44","0.17 - 0.37","0.5 - 0.8","1.25 - 1.65","до 0.025","до 0.025","0.6 - 0.9","0.15 - 0.25","","","до 0.3","","","","","","","","","","","","","","","","","","","","","","","","","","","","","","","","","","","","","","","","","",""
"40ХН2СМА-ВД","0.36 - 0.44","0.9 - 1.2","0.25 - 0.5","1.8 - 2.1","до 0.005","до 0.025","0.8 - 1.1","0.35 - 0.45","","","","","","","","","","","","","","","","","","","","","","","","","","","","","","","","","","","","","","","","","","","","",""
"40ХНВА","0.37 - 0.44","0.17 - 0.37","0.5 - 0.8","1.25 - 1.65","до 0.025","до 0.025","0.6 - 0.9","","","","до 0.25","","","","","","0.8 - 1.2","","","","","","","","","","","","","","","","","","","","","","","","","","","","","","","","","","","",""
"40ХНМА","0.37 - 0.44","0.17 - 0.37","0.5 - 0.8","1.25 - 1.65","до 0.025","до 0.025","0.6 - 0.9","0.15 - 0.25","","","до 0.3","","","","","","","","","","","","","","","","","","","","","","","","","","","","","","","","","","","","","","","","","",""
"40ХС","0.37 - 0.45","1.2 - 1.6","0.3 - 0.6","до 0.3","до 0.035","до 0.035","1.3 - 1.6","","","","до 0.3","","","","","","","","","","","","","","","","","","","","","","","","","","","","","","","","","","","","","","","","","",""
"40ХСН2МА","","","","","","","","","","","","","","","","","","","","","","","","","","","","","","","","","","","","","","","","","","","","","","","","","","","","",""
"40ХФА","0.37 - 0.44","0.17 - 0.37","0.5 - 0.8","до 0.3","до 0.025","до 0.025","0.8 - 1.1","","","","до 0.3","0.1 - 0.18","","","","","","","","","","","","","","","","","","","","","","","","","","","","","","","","","","","","","","","","",""
"45","0.42 - 0.5","0.17 - 0.37","0.5 - 0.8","до 0.3","до 0.04","до 0.035","до 0.25","","","","до 0.3","","","","","","","","","","","","","","","","до 0.08","","","","","","","","","","","","","","","","","","","","","","","","","",""
"45Г","0.42 - 0.5","0.17 - 0.37","0.7 - 1","до 0.3","до 0.035","до 0.035","до 0.3","","","","до 0.3","","","","","","","","","","","","","","","","","","","","","","","","","","","","","","","","","","","","","","","","","",""
"45Г2","0.41 - 0.49","0.17 - 0.37","1.4 - 1.8","до 0.3","до 0.035","до 0.035","до 0.3","","","","до 0.3","","","","","","","","","","","","","","","","","","","","","","","","","","","","","","","","","","","","","","","","","",""
"45Т","0.43 - 0.51","0.17 - 0.37","0.5 - 0.8","до 0.3","до 0.04","до 0.04","до 0.3","","0.015 - 0.03","","до 0.25","","","","","","","","","","","","","","","","","","","","","","","","","","","","","","","","","","","","","","","","","",""
"45Х","0.41 - 0.49","0.17 - 0.37","0.5 - 0.8","до 0.3","до 0.035","до 0.035","0.8 - 1.1","","","","до 0.3","","","","","","","","","","","","","","","","","","","","","","","","","","","","","","","","","","","","","","","","","",""
"45Х4В3ГФ","0.4 - 0.5","0.7 - 1","0.8 - 1.2","до 0.6","до 0.03","до 0.03","3.6 - 4.6","","","","","0.2 - 0.4","","","","","2.5 - 3","","","","","","","","","","","","","","","","","","","","","","","","","","","","","","","","","","","",""
"45ХН","0.41 - 0.49","0.17 - 0.37","0.5 - 0.8","1 - 1.4","до 0.035","до 0.035","0.45 - 0.75","","","","до 0.3","","","","","","","","","","","","","","","","","","","","","","","","","","","","","","","","","","","","","","","","","",""
"45ХН2МФА","0.42 - 0.5","0.17 - 0.37","0.5 - 0.8","1.3 - 1.8","до 0.025","до 0.025","0.8 - 1.1","0.2 - 0.3","","","до 0.3","0.1 - 0.18","","","","","","","","","","","","","","","","","","","","","","","","","","","","","","","","","","","","","","","","",""
"45ХНМФА","0.42 - 0.5","0.17 - 0.37","0.5 - 0.8","1.3 - 1.8","до 0.025","до 0.025","0.8 - 1.1","0.2 - 0.3","","","до 0.3","0.1 - 0.18","","","","","","","","","","","","","","","","","","","","","","","","","","","","","","","","","","","","","","","","",""
"47ГТ","0.44 - 0.52","0.1 - 0.22","0.9 - 1.2","до 0.3","до 0.035","до 0.035","до 0.3","","0.06 - 0.12","","до 0.3","","","","","","","","","","","","","","","","","","","","","","","","","","","","","","","","","","","","","","","","","",""
"50","0.47 - 0.55","0.17 - 0.37","0.5 - 0.8","до 0.3","до 0.04","до 0.035","до 0.25","","","","до 0.3","","","","","","","","","","","","","","","","до 0.08","","","","","","","","","","","","","","","","","","","","","","","","","",""
"50А","0.47 - 0.55","0.17 - 0.37","0.5 - 0.8","до 0.3","до 0.025","до 0.025","до 0.25","","","","до 0.3","","","","","","","","","","","","","","","","до 0.08","","","","","","","","","","","","","","","","","","","","","","","","","",""
"50Г","0.48 - 0.56","0.17 - 0.37","0.7 - 1","до 0.3","до 0.035","до 0.035","до 0.3","","","","до 0.3","","","","","","","","","","","","","","","","","","","","","","","","","","","","","","","","","","","","","","","","","",""
"50Г2","0.46 - 0.55","0.17 - 0.37","1.4 - 1.8","до 0.3","до 0.035","до 0.035","до 0.3","","","","до 0.3","","","","","","","","","","","","","","","","","","","","","","","","","","","","","","","","","","","","","","","","","",""
"50Х","0.46 - 0.54","0.17 - 0.37","0.5 - 0.8","до 0.3","до 0.035","до 0.035","0.8 - 1.1","","","","до 0.3","","","","","","","","","","","","","","","","","","","","","","","","","","","","","","","","","","","","","","","","","",""
"50Х3В10Ф","0.45 - 0.55","0.4 - 0.7","0.8 - 1.2","до 0.5","до 0.03","до 0.03","2.6 - 3.6","","","","","0.3 - 0.5","","","","","9 - 10.5","","","","","","","","","","","","","","","","","","","","","","","","","","","","","","","","","","","",""
"50Х6ФМС","0.45 - 0.55","0.8 - 1.2","0.3 - 0.6","до 0.35","до 0.03","до 0.03","5.5 - 6.5","1.2 - 1.6","","","","0.35 - 0.55","","","","","","","","","","","","","","","","","","","","","","","","","","","","","","","","","","","","","","","","",""
"50ХГ","0.46 - 0.54","0.17 - 0.37","0.7 - 1","до 0.25","до 0.035","до 0.035","0.9 - 1.2","","","","до 0.2","","","","","","","","","","","","","","","","","","","","","","","","","","","","","","","","","","","","","","","","","",""
"50ХГА","0.47 - 0.52","0.17 - 0.37","0.8 - 1","до 0.25","до 0.025","до 0.025","0.95 - 1.2","","","","до 0.2","","","","","","","","","","","","","","","","","","","","","","","","","","","","","","","","","","","","","","","","","",""
"50ХГФА","0.48 - 0.55","0.17 - 0.37","0.8 - 1","до 0.25","до 0.025","до 0.025","0.95 - 1.2","","","","до 0.2","0.15 - 0.25","","","","","","","","","","","","","","","","","","","","","","","","","","","","","","","","","","","","","","","","",""
"50ХН","0.46 - 0.54","0.17 - 0.37","0.5 - 0.8","1 - 1.4","до 0.035","до 0.035","0.45 - 0.75","","","","до 0.3","","","","","","","","","","","","","","","","","","","","","","","","","","","","","","","","","","","","","","","","","",""
"50ХНМ","0.5 - 0.6","до 0.35","0.5 - 0.8","1.4 - 1.8","до 0.03","до 0.03","0.5 - 0.8","0.15 - 0.3","","","","","","","","","","","","","","","","","","","","","","","","","","","","","","","","","","","","","","","","","","","","",""
"50ХСА","0.45 - 0.55","0.8 - 1.2","0.3 - 0.5","до 0.25","до 0.035","до 0.035","0.9 - 1.2","","","","до 0.2","","","","","","","","","","","","","","","","","","","","","","","","","","","","","","","","","","","","","","","","","",""
"50ХФА","0.46 - 0.54","0.17 - 0.37","0.5 - 0.8","до 0.25","до 0.025","до 0.025","0.8 - 1.1","","","","до 0.2","0.1 - 0.2","","","","","","","","","","","","","","","","","","","","","","","","","","","","","","","","","","","","","","","","",""
"51ХФА","0.47 - 0.55","0.15 - 0.3","0.3 - 0.6","до 0.25","до 0.025","до 0.025","0.75 - 1.1","","","","до 0.2","0.15 - 0.25","","","","","","","","","","","","","","","","","","","","","","","","","","","","","","","","","","","","","","","","",""
"55","0.52 - 0.6","0.17 - 0.37","0.5 - 0.8","до 0.3","до 0.04","до 0.035","до 0.25","","","","до 0.3","","","","","","","","","","","","","","","","до 0.08","","","","","","","","","","","","","","","","","","","","","","","","","",""
"55пп","0.55 - 0.63","0.1 - 0.3","до 0.2","до 0.3","до 0.04","до 0.035","до 0.15","","","","до 0.3","","","","","","","","","","","","","","","","до 0.08","","","","","","","","","","","","","","","","","","","","","","","","","",""
"55С2","0.52 - 0.6","1.5 - 2","0.6 - 0.9","до 0.25","до 0.035","до 0.035","до 0.3","","","","до 0.2","","","","","","","","","","","","","","","","","","","","","","","","","","","","","","","","","","","","","","","","","",""
"55С2А","0.53 - 0.58","1.5 - 2","0.6 - 0.9","до 0.25","до 0.025","до 0.025","до 0.3","","","","до 0.2","","","","","","","","","","","","","","","","","","","","","","","","","","","","","","","","","","","","","","","","","",""
"55С2ГФ","0.52 - 0.6","1.5 - 2","0.95 - 1.25","до 0.25","до 0.035","до 0.035","до 0.3","","","","до 0.2","0.1 - 0.15","","","","","","","","","","","","","","","","","","","","","","","","","","","","","","","","","","","","","","","","",""
"55ХГР","0.52 - 0.6","0.17 - 0.37","0.9 - 1.2","до 0.25","до 0.035","до 0.035","0.9 - 1.2","","","","до 0.2","","","","","","","0.001 - 0.003","","","","","","","","","","","","","","","","","","","","","","","","","","","","","","","","","","",""
"58","0.55 - 0.63","0.1 - 0.3","до 0.2","до 0.3","до 0.04","до 0.035","до 0.15","","","","до 0.3","","","","","","","","","","","","","","","","до 0.08","","","","","","","","","","","","","","","","","","","","","","","","","",""
"60","0.57 - 0.65","0.17 - 0.37","0.5 - 0.8","до 0.3","до 0.04","до 0.35","до 0.25","","","","до 0.3","","","","","","","","","","","","","","","","до 0.08","","","","","","","","","","","","","","","","","","","","","","","","","",""
"60Г","0.57 - 0.65","0.17 - 0.37","0.7 - 1","до 0.25","до 0.035","до 0.035","до 0.25","","","","до 0.2","","","","","","","","","","","","","","","","","","","","","","","","","","","","","","","","","","","","","","","","","",""
"60С2","0.57 - 0.65","1.5 - 2","0.6 - 0.9","до 0.25","до 0.035","до 0.035","до 0.3","","","","до 0.2","","","","","","","","","","","","","","","","","","","","","","","","","","","","","","","","","","","","","","","","","",""
"60С2А","0.58 - 0.63","1.6 - 2","0.6 - 0.9","до 0.25","до 0.025","до 0.025","до 0.3","","","","до 0.2","","","","","","","","","","","","","","","","","","","","","","","","","","","","","","","","","","","","","","","","","",""
"60С2Г","0.55 - 0.65","1.8 - 2.2","0.7 - 1","до 0.25","до 0.025","до 0.025","до 0.3","","","","до 0.2","","","","","","","","","","","","","","","","","","","","","","","","","","","","","","","","","","","","","","","","","",""
"60С2Н2А","0.56 - 0.64","1.4 - 1.8","0.4 - 0.7","1.4 - 1.7","до 0.025","до 0.025","до 0.3","","","","до 0.2","","","","","","","","","","","","","","","","","","","","","","","","","","","","","","","","","","","","","","","","","",""
"60С2ХА","0.56 - 0.64","1.4 - 1.8","0.4 - 0.7","до 0.25","до 0.025","до 0.025","0.7 - 1","","","","до 0.2","","","","","","","","","","","","","","","","","","","","","","","","","","","","","","","","","","","","","","","","","",""
"60С2ХФА","0.56 - 0.64","1.4 - 1.8","0.4 - 0.7","до 0.25","до 0.025","до 0.025","0.9 - 1.2","","","","до 0.2","0.1 - 0.2","","","","","","","","","","","","","","","","","","","","","","","","","","","","","","","","","","","","","","","","",""
"60ХФА","0.55 - 0.65","0.17 - 0.37","0.5 - 0.8","до 0.4","до 0.03","до 0.035","0.8 - 1.1","","","","до 0.25","0.1 - 0.2","","","","","","","","","","","","","","","","","","","","","","","","","","","","","","","","","","","","","","","","",""
"65","0.62 - 0.7","0.17 - 0.37","0.5 - 0.8","до 0.25","до 0.035","до 0.035","до 0.25","","","","до 0.2","","","","","","","","","","","","","","","","","","","","","","","","","","","","","","","","","","","","","","","","","",""
"65Г","0.62 - 0.7","0.17 - 0.37","0.9 - 1.2","до 0.25","до 0.035","до 0.035","до 0.25","","","","до 0.2","","","","","","","","","","","","","","","","","","","","","","","","","","","","","","","","","","","","","","","","","",""
"65ГА","0.65 - 0.7","0.15 - 0.3","0.7 - 1","до 0.2","до 0.025","до 0.025","до 0.15","","","до 0.08","до 0.2","","","","","","","","","","","","","","","","","","","","","","","","","","","","","","","","","","","","","","","","","",""
"65С2ВА","0.61 - 0.69","1.5 - 2","0.7 - 1","до 0.25","до 0.025","до 0.025","до 0.3","","","","до 0.2","","","","","","0.8 - 1.2","","","","","","","","","","","","","","","","","","","","","","","","","","","","","","","","","","","",""
"65С2ГВА","0.61 - 0.69","1.5 - 2","0.7 - 1","до 0.25","до 0.025","до 0.025","до 0.3","","","","до 0.2","","","","","","0.8 - 1.2","","","","","","","","","","","","","","","","","","","","","","","","","","","","","","","","","","","",""
"68А","0.65 - 0.7","0.15 - 0.25","0.4 - 0.55","до 0.2","до 0.025","до 0.025","до 0.12","","","до 0.05","до 0.15","","","","","","","","","","","","","","","","","","","","","","","","","","","","","","","","","","","","","","","","","",""
"68ГА","0.65 - 0.7","0.15 - 0.25","0.7 - 1","до 0.2","до 0.025","до 0.025","до 0.12","","","до 0.05","до 0.15","","","","","","","","","","","","","","","","","","","","","","","","","","","","","","","","","","","","","","","","","",""
"6Г2АФ","0.14 - 0.2","0.3 - 0.6","1.3 - 1.7","до 0.3","до 0.04","до 0.035","до 0.4","","","","до 0.3","0.08 - 0.14","","","","","","","0.015 - 0.025","","","","","","","","","","","","","","","","","","","","","","","","","","","","","","","","","",""
"70","0.67 - 0.75","0.17 - 0.37","0.5 - 0.8","до 0.25","до 0.035","до 0.035","до 0.25","","","","до 0.2","","","","","","","","","","","","","","","","","","","","","","","","","","","","","","","","","","","","","","","","","",""
"70Г","0.67 - 0.75","0.17 - 0.37","0.9 - 1.2","до 0.25","до 0.035","до 0.035","до 0.25","","","","до 0.2","","","","","","","","","","","","","","","","","","","","","","","","","","","","","","","","","","","","","","","","","",""
"70Г2","0.65 - 0.75","0.17 - 0.37","1.4 - 1.8","до 0.3","до 0.045","до 0.045","до 0.3","","","","до 0.3","","","","","","","","","","","","","","","","","","","","","","","","","","","","","","","","","","","","","","","","","",""
"70С2ХА","0.65 - 0.75","1.4 - 1.7","0.4 - 0.6","до 0.25","до 0.025","до 0.025","0.2 - 0.4","","","","до 0.2","","","","","","","","","","","","","","","","","","","","","","","","","","","","","","","","","","","","","","","","","",""
"70С3А","0.66 - 0.74","2.4 - 2.8","0.6 - 0.9","до 0.25","до 0.025","до 0.025","до 0.3","","","","до 0.2","","","","","","","","","","","","","","","","","","","","","","","","","","","","","","","","","","","","","","","","","",""
"70ХГФА","0.065 - 0.72","0.15 - 0.3","0.5 - 0.8","до 0.2","до 0.025","до 0.025","0.3 - 0.5","","","до 0.05","до 0.15","0.1 - 0.2","","","","","","","","","","","","","","","","","","","","","","","","","","","","","","","","","","","","","","","","",""
"75","0.72 - 0.8","0.17 - 0.37","0.5 - 0.8","до 0.25","до 0.035","до 0.035","до 0.25","","","","до 0.2","","","","","","","","","","","","","","","","","","","","","","","","","","","","","","","","","","","","","","","","","",""
"80","0.77 - 0.85","0.17 - 0.37","0.5 - 0.8","до 0.25","до 0.035","до 0.035","до 0.25","","","","до 0.2","","","","","","","","","","","","","","","","","","","","","","","","","","","","","","","","","","","","","","","","","",""
"80С","0.74 - 0.82","0.6 - 1.1","0.5 - 0.9","до 0.3","до 0.045","до 0.04","до 0.3","","0.015 - 0.04","","до 0.3","","","","","","","","","","","","","","","","","","","","","","","","","","","","","","","","","","","","","","","","","",""
"85","0.82 - 0.9","0.17 - 0.37","0.5 - 0.8","до 0.25","до 0.035","до 0.035","до 0.25","","","","до 0.2","","","","","","","","","","","","","","","","","","","","","","","","","","","","","","","","","","","","","","","","","",""
"8Х4В9Ф2-Ш","0.7 - 0.8","до 0.4","до 0.4","","до 0.03","до 0.03","4 - 4.6","","","","","1.4 - 1.7","","","","","8.5 - 9.5","","","","","","","","","","","","","","","","","","","","","","","","","","","","","","","","","","","",""
"EI-643-VD","0.36 - 0.44","0.9 - 1.2","0.25 - 0.5","1.8 - 2.1","до 0.005","до 0.025","0.8 - 1.1","0.35 - 0.45","","","","","","","","","","","","","","","","","","","","","","","","","","","","","","","","","","","","","","","","","","","","",""
"SH","0.46 - 1.04","0.07 - 0.38","0.24 - 1.56","","до 0.048","до 0.048","","","","","","","","","","","","","","","","","","","","","","","","","","","","","","","","","","","","","","","","","","","","","","",""
"SL","0.36 - 0.89","0.07 - 0.38","0.24 - 1.56","","до 0.048","до 0.048","","","","","","","","","","","","","","","","","","","","","","","","","","","","","","","","","","","","","","","","","","","","","","",""
"SM","0.36 - 0.89","0.07 - 0.38","0.24 - 1.56","","до 0.048","до 0.048","","","","","","","","","","","","","","","","","","","","","","","","","","","","","","","","","","","","","","","","","","","","","","",""
"А12","0.08 - 0.16","0.15 - 0.35","0.7 - 1.1","","0.08 - 0.2","0.08 - 0.15","","","","","до 0.25","","","","","","","","","","","","","","","","","","","","","","","","","","","","","","","","","","","","","","","","","",""
"А15Х","до 0.15","","","","до 0.04","","0.9 - 1.2","","","","","","","","","","","","","","","","","","до 0.1","до 0.1","","до 0.1","до 0.02","","","","","","","","","","","","","","","","","","","","","","","",""
"А20","0.17 - 0.25","0.15 - 0.35","0.7 - 1","","0.08 - 0.15","до 0.06","","","","","до 0.25","","","","","","","","","","","","","","","","","","","","","","","","","","","","","","","","","","","","","","","","","",""
"А30","0.26 - 0.35","0.15 - 0.35","0.7 - 1","","0.08 - 0.15","до 0.06","","","","","до 0.25","","","","","","","","","","","","","","","","","","","","","","","","","","","","","","","","","","","","","","","","","",""
"А35Е","0.32 - 0.4","0.17 - 0.37","0.5 - 0.8","до 0.25","0.06 - 0.12","до 0.04","до 0.25","","","","до 0.25","","","","","","","","","","","","","","","0.04 - 0.1","","","","","","","","","","","","","","","","","","","","","","","","","","",""
"А40ХЕ","0.36 - 0.44","0.17 - 0.37","0.5 - 0.8","до 0.3","0.06 - 0.12","до 0.035","0.8 - 1.1","","","","до 0.3","","","","","","","","","","","","","","","0.04 - 0.1","","","","","","","","","","","","","","","","","","","","","","","","","","",""
"А45Е","0.42 - 0.5","0.17 - 0.37","0.5 - 0.8","до 0.25","0.06 - 0.12","до 0.04","до 0.25","","","","до 0.25","","","","","","","","","","","","","","","0.04 - 0.1","","","","","","","","","","","","","","","","","","","","","","","","","","",""
"АС11","0.07 - 0.15","до 0.1","0.8 - 1.1","","0.15 - 0.25","до 0.1","","","","","","","","","","","","","","","","","","","0.15 - 0.3","","","","","","","","","","","","","","","","","","","","","","","","","","","",""
"АС12ХН","0.09 - 0.15","0.17 - 0.37","0.3 - 0.6","0.5 - 0.8","до 0.035","до 0.035","0.4 - 0.7","","","","до 0.3","","","","","","","","","S+P <0.06","","","","","0.15 - 0.3","","","","","","","","","","","","","","","","","","","","","","","","","","","",""
"АС14","0.1 - 0.17","до 0.12","1 - 1.3","до 0.25","0.15 - 0.3","до 0.1","до 0.25","","","","до 0.25","","","","","","","","","","","","","","0.15 - 0.3","","","","","","","","","","","","","","","","","","","","","","","","","","","",""
"АС14ХГН","0.13 - 0.18","0.17 - 0.37","0.7 - 1","0.8 - 1.1","до 0.035","до 0.035","0.8 - 1.1","до 0.1","","","до 0.3","","","","","","","","","S+P <0.06","","","","","0.15 - 0.3","","","","","","","","","","","","","","","","","","","","","","","","","","","",""
"АС19ХГН","0.16 - 0.21","0.17 - 0.37","0.7 - 1.1","0.8 - 1.1","до 0.035","до 0.035","0.8 - 1.1","до 0.1","","","до 0.3","","","","","","","","","S+P <0.06","","","","","0.15 - 0.3","","","","","","","","","","","","","","","","","","","","","","","","","","","",""
"АС20ХГНМ","0.18 - 0.23","0.17 - 0.37","0.7 - 1.1","0.4 - 0.7","до 0.035","до 0.035","0.4 - 0.7","0.15 - 0.25","","","до 0.3","","","","","","","","","S+P <0.06","","","","","0.15 - 0.3","","","","","","","","","","","","","","","","","","","","","","","","","","","",""
"АС30ХМ","0.27 - 0.33","0.17 - 0.37","0.4 - 0.7","до 0.3","до 0.035","до 0.035","0.8 - 1.1","0.15 - 0.25","","","до 0.3","","","","","","","","","S+P <0.06","","","","","0.15 - 0.3","","","","","","","","","","","","","","","","","","","","","","","","","","","",""
"АС35Г2","0.32 - 0.39","0.17 - 0.37","1.35 - 1.65","до 0.25","0.08 - 0.13","до 0.04","до 0.25","","","","до 0.25","","","","","","","","","","","","","","0.15 - 0.3","","","","","","","","","","","","","","","","","","","","","","","","","","","",""
"АС38ХГМ","0.34 - 0.4","0.17 - 0.37","0.6 - 0.9","до 0.3","до 0.03","до 0.035","0.8 - 1.1","0.15 - 0.25","","","до 0.3","","","","","","","","","S+P <0.06","","","","","0.15 - 0.3","","","","","","","","","","","","","","","","","","","","","","","","","","","",""
"АС40","0.37 - 0.45","0.17 - 0.37","0.5 - 0.8","до 0.25","до 0.04","до 0.04","до 0.25","","","","до 0.25","","","","","","","","","","","","","","0.15 - 0.3","","","","","","","","","","","","","","","","","","","","","","","","","","","",""
"АС40Х","0.36 - 0.44","0.17 - 0.37","0.6 - 0.9","до 0.3","до 0.035","до 0.035","0.8 - 1.1","","","","до 0.3","","","","","","","","","S+P <0.06","","","","","0.15 - 0.3","","","","","","","","","","","","","","","","","","","","","","","","","","","",""
"АС40ХГНМ","0.37 - 0.43","0.17 - 0.37","0.5 - 0.8","0.7 - 1.1","до 0.03","до 0.035","0.6 - 0.9","0.15 - 0.25","","","до 0.3","","","","","","","","","S+P <0.06","","","","","0.15 - 0.3","","","","","","","","","","","","","","","","","","","","","","","","","","","",""
"АС45Г2","0.4 - 0.48","до 0.15","1.35 - 1.65","","0.24 - 0.35","до 0.04","","","","","до 0.25","","","","","","","","","","","","","","0.15 - 0.35","","","","","","","","","","","","","","","","","","","","","","","","","","","",""
"АСЦ30ХМ","0.29 - 0.33","0.27 - 0.33","0.6 - 0.7","0.09 - 0.13","0.028 - 0.05","0.012 - 0.017","0.9 - 1","0.2 - 0.25","","","","","","","","","","","","","","0.001 - 0.003","","","","","","","","","","","","","","","","","","","","","","","","","","","","","","",""
"АЦ20ХГНМ","0.19 - 0.24","0.23 - 0.34","0.7 - 0.85","0.5 - 0.6","0.042 - 0.07","0.013 - 0.028","0.4 - 0.6","0.17 - 0.2","","","","","","","","","","","","","","0.002 - 0.007","","","","","","","","","","","","","","","","","","","","","","","","","","","","","","",""
"ВСт2кп","0.09 - 0.15","до 0.07","0.25 - 0.5","до 0.3","до 0.05","до 0.04","до 0.3","","","","до 0.3","","","","","","","","","","","","","","","","до 0.08","","","","","","","","","","","","","","","","","","","","","","","","","",""
"ВСт2пс","0.09 - 0.15","0.05 - 0.17","0.25 - 0.5","до 0.3","до 0.05","до 0.04","до 0.3","","","","до 0.3","","","","","","","","","","","","","","","","до 0.08","","","","","","","","","","","","","","","","","","","","","","","","","",""
"ВСт2сп","0.09 - 0.15","0.12 - 0.3","0.25 - 0.5","до 0.3","до 0.05","до 0.04","до 0.3","","","","до 0.3","","","","","","","","","","","","","","","","до 0.08","","","","","","","","","","","","","","","","","","","","","","","","","",""
"ВСт3Гпс","0.14 - 0.22","до 0.15","0.8 - 1.1","до 0.3","до 0.05","до 0.04","до 0.3","","","","до 0.3","","","","","","","","","","","","","","","","до 0.08","","","","","","","","","","","","","","","","","","","","","","","","","",""
"ВСт3кп","0.14 - 0.22","до 0.07","0.3 - 0.6","до 0.3","до 0.05","до 0.04","до 0.3","","","","до 0.3","","","","","","","","","","","","","","","","до 0.08","","","","","","","","","","","","","","","","","","","","","","","","","",""
"ВСт3пс","0.14 - 0.22","0.05 - 0.17","0.4 - 0.65","до 0.3","до 0.05","до 0.04","до 0.3","","","","до 0.3","","","","","","","","","","","","","","","","до 0.08","","","","","","","","","","","","","","","","","","","","","","","","","",""
"ВСт3сп","0.14 - 0.22","0.12 - 0.3","0.4 - 0.65","до 0.3","до 0.05","до 0.04","до 0.3","","","","до 0.3","","","","","","","","","","","","","","","","до 0.08","","","","","","","","","","","","","","","","","","","","","","","","","",""
"ВСт4кп","0.18 - 0.27","до 0.07","0.4 - 0.7","до 0.3","до 0.05","до 0.04","до 0.3","","","","до 0.3","","","","","","","","","","","","","","","","до 0.08","","","","","","","","","","","","","","","","","","","","","","","","","",""
"ВСт4пс","0.18 - 0.27","0.05 - 0.17","0.4 - 0.7","до 0.3","до 0.05","до 0.04","до 0.3","","","","до 0.3","","","","","","","","","","","","","","","","до 0.08","","","","","","","","","","","","","","","","","","","","","","","","","",""
"ВСт5пс","0.28 - 0.37","0.05 - 0.17","0.5 - 0.8","до 0.3","до 0.05","до 0.04","до 0.3","","","","до 0.3","","","","","","","","","","","","","","","","до 0.08","","","","","","","","","","","","","","","","","","","","","","","","","",""
"ВСт5сп","0.28 - 0.37","0.15 - 0.35","0.5 - 0.8","до 0.3","до 0.05","до 0.04","до 0.3","","","","до 0.3","","","","","","","","","","","","","","","","до 0.08","","","","","","","","","","","","","","","","","","","","","","","","","",""
"ВСт6пс","0.38 - 0.49","0.05 - 0.17","0.5 - 0.8","до 0.3","до 0.05","до 0.04","до 0.3","","","","до 0.3","","","","","","","","","","","","","","","","до 0.08","","","","","","","","","","","","","","","","","","","","","","","","","",""
"ВСт6сп","0.38 - 0.49","0.15 - 0.35","0.5 - 0.8","до 0.3","до 0.05","до 0.04","до 0.3","","","","до 0.3","","","","","","","","","","","","","","","","до 0.08","","","","","","","","","","","","","","","","","","","","","","","","","",""
"Г13А","1 - 1.2","до 0.4","12.5 - 14.5","до 0.6","до 0.03","до 0.035","до 0.6","","","","","","","","","","","","","","","","","","","","","","","","","","","","","","","","","","","","","","","","","","","","","",""
"Д","0.41 - 0.48","0.17 - 0.37","0.65 - 0.9","","до 0.045","до 0.045","","","","","до 0.25","","","","","","","","","","","","","","","","","","","","","","","","","","","","","","","","","","","","","","","","","",""
"ДБ","0.41 - 0.48","0.17 - 0.37","0.9 - 1.15","","до 0.045","до 0.045","","","","","до 0.25","","","","","","","","","","","","","","","","","","","","","","","","","","","","","","","","","","","","","","","","","",""
"Дбал","0.43 - 0.51","0.17 - 0.37","0.7 - 1","до 0.3","до 0.035","до 0.035","до 0.3","","","","до 0.25","","","","","","","","","","","","","","","","","","","","","","","","","","","","","","","","","","","","","","","","","",""
"ДМ","0.46 - 1.04","0.07 - 0.38","0.24 - 1.56","","до 0.038","до 0.038","","","","","","","","","","","","","","","","","","","","","","","","","","","","","","","","","","","","","","","","","","","","","","",""
"ДН","0.46 - 1.04","0.07 - 0.38","0.24 - 1.56","","до 0.038","до 0.038","","","","","","","","","","","","","","","","","","","","","","","","","","","","","","","","","","","","","","","","","","","","","","",""
"Дс","0.43 - 0.51","0.17 - 0.37","0.7 - 0.9","до 0.3","до 0.035","до 0.035","до 0.3","","","","до 0.3","","","","","","","","","","","","","","","","","","","","","","","","","","","","","","","","","","","","","","","","","",""
"Дтр","0.43 - 0.5","0.17 - 0.37","0.65 - 0.9","до 0.3","до 0.045","до 0.045","до 0.3","","","","до 0.25","","","","","","","","","","","","","","","","","","","","","","","","","","","","","","","","","","","","","","","","","",""
"КТ-2","0.86 - 0.91","0.17 - 0.37","0.2 - 0.4","до 0.05","до 0.02","до 0.02","до 0.05","","","","до 0.1","","","","","","","","","","","","","","","","","","","","","","","","","","","","","","","","","","","","","","","","","",""
"Н12К12М10ТЮ","","","","12 - 12","","","","10 - 10","0.8 - 0.8","1 - 1","","","","","","","","","","","","","","12 - 12","","","","","","","","","","","","","","","","","","","","","","","","","","","","",""
"Н12К12М7В7","","","","12 - 12","","","","7.8 - 7.8","","","","","","","","","6.7 - 6.7","","","","","","","12 - 12","","","","","","","","","","","","","","","","","","","","","","","","","","","","",""
"Н12К15М10","","","","12 - 12","","","","10 - 10","","","","","","","","","","","","","","","","15 - 15","","","","","","","","","","","","","","","","","","","","","","","","","","","","",""
"Н12К16М12","","","","12 - 12","","","","12 - 12","","","","","","","60 - 60","","","","","","","","","16 - 16","","","","","","","","","","","","","","","","","","","","","","","","","","","","",""
"Н12К8М3Г2","","","2 - 2","12 - 12","","","","3 - 3","","","","","","","","","","","","","","","","8 - 8","","","","","","","","","","","","","","","","","","","","","","","","","","","","",""
"Н12К8М4Г2","","","2.3 - 2.3","12 - 12","","","","4 - 4","","","","","","","","","","","","","","","","8 - 8","","","","","","","","","","","","","","","","","","","","","","","","","","","","",""
"Н13К15М10","","","","13 - 13","","","","10 - 10","","","","","","","","","","","","","","","","15 - 15","","","","","","","","","","","","","","","","","","","","","","","","","","","","",""
"Н13К16М10","","","","13 - 13","","","","11 - 11","","","","","","","60 - 60","","","","","","","","","16 - 16","","","","","","","","","","","","","","","","","","","","","","","","","","","","",""
"Н15К9М5ТЮ","","","","15 - 15","","","","5 - 5","0.7 - 0.7","0.9 - 0.9","","","","","","","","","","","","","","9 - 9","","","","","","","","","","","","","","","","","","","","","","","","","","","","",""
"Н16К11М3Т2","","","","16 - 16","","","","3 - 3","1.6 - 1.6","","","","","","","","","","","","","","","11 - 11","","","","","","","","","","","","","","","","","","","","","","","","","","","","",""
"Н16К15В9М2","","","","16 - 16","","","","2 - 2","","","","","","","58 - 58","","9 - 9","","","","","","","15 - 15","","","","","","","","","","","","","","","","","","","","","","","","","","","","",""
"Н16К4М5Т2Ю","","","","16 - 16","","","","4.5 - 4.5","2 - 2","0.3 - 0.3","","","","","","","","","","","","","","4.5 - 4.5","","","","","","","","","","","","","","","","","","","","","","","","","","","","",""
"Н17К10М2В10Т","","","","17 - 17","","","","1.5 - 1.5","0.7 - 0.7","","","","","","","","10 - 10","","","","","","","10 - 10","","","","","","","","","","","","","","","","","","","","","","","","","","","","",""
"Н17К11М4Т2Ю","","","","17 - 17","","","","4.5 - 4.5","1.8 - 1.8","1 - 1","","","","","","","","","","","","","","11 - 11","","","","","","","","","","","","","","","","","","","","","","","","","","","","",""
"Н17К12М5Т","","","","17 - 17","","","","5 - 5","1 - 1","","","","","","","","","","","","","","","12 - 12","","","","","","","","","","","","","","","","","","","","","","","","","","","","",""
"Н18К12М3Т2","","","","18 - 18","","","","3 - 3","1.4 - 1.4","","","","","","","","","","","","","","","12 - 12","","","","","","","","","","","","","","","","","","","","","","","","","","","","",""
"Н18К12М4Т2","","","","18 - 18","","","","4 - 4","2 - 2","","","","","","","","","","","","","","","12 - 12","","","","","","","","","","","","","","","","","","","","","","","","","","","","",""
"Н18К14М5Т","","","","18 - 18","","","","5 - 5","1.5 - 1.5","","","","","","","","","","","","","","","14 - 14","","","","","","","","","","","","","","","","","","","","","","","","","","","","",""
"Н18К3М4Т","","","","18 - 18","","","","4.2 - 4.2","0.26 - 0.26","","","","","","","","","","","","","","","3.2 - 3.2","","","","","","","","","","","","","","","","","","","","","","","","","","","","",""
"Н18К4М7ТС","","0.7 - 0.7","","18 - 18","","","","7.7 - 7.7","0.6 - 0.6","","","","","","","","","","","","","","","4.5 - 4.5","","","","","","","","","","","","","","","","","","","","","","","","","","","","",""
"Н18К7М5Т","","","","18 - 18","","","","5.5 - 5.5","0.5 - 0.5","","","","","","","","","","","","","","","7 - 7","","","","","","","","","","","","","","","","","","","","","","","","","","","","",""
"Н18К8М3Т","","","","18 - 18","","","","3 - 3","0.2 - 0.2","","","","","","","","","","","","","","","8 - 8","","","","","","","","","","","","","","","","","","","","","","","","","","","","",""
"Н18К8М5Т","","","","18 - 18","","","","5 - 5","0.5 - 0.5","","","","","","","","","","","","","","","8 - 8","","","","","","","","","","","","","","","","","","","","","","","","","","","","",""
