Repository: sad-engineer/materials

# materials

`materials` - это пакет Python для работы с базой данных материалов. Пакет предоставляет простой доступ к информации о материалах, включая их характеристики, химический состав, механические и технологические свойства. Основная цель пакета - упростить взаимодействие с базой данных материалов через функции, выполняющие CRUD-операции.

Материал демонстрационный, показывает навыки работы.

## Установка

Для установки пакета `materials` используйте команду:

```sh
pip install git+https://github.com/sad-engineer/materials.git
```

File: materials/data/chemical_composition.csv (part 6 of 14)
"brand","C","Si","Mn","Ni","S","P","Cr","Mo","Ti","Al","Cu","V","РЗМ","Nb","Fe","Ce","W","B","N","Other","Zr","Ca","Mg","Co","Pb","Se","Arsenicum","Bi","Te","O","La","Y","Hf","Примесей","Zn","Sn","Ba","Ta","Sb","Твердость_Cu__Сплав_деформированый","Ag","Li","NiandCo","Be","CuandP","CuandAg","Na","Sc","F","Sr","Ga","AlandMg","Cd"
"Н18К9М5Т","","","","18 - 18","","","","5 - 5","0.5 - 0.5","","","","","","","","","","","","","","","9 - 9","","","","","","","","","","","","","","","","","","","","","","","","","","","","",""
"Н18Ф6М3","","","","18 - 18","","","","3 - 3","","","","6 - 6","","","","","","","","","","","","","","","","","","","","","","","","","","","","","","","","","","","","","","","","",""
"Н18Ф6М6","","","","18 - 18","","","","6 - 6","","","","6 - 6","","","","","","","","","","","","","","","","","","","","","","","","","","","","","","","","","","","","","","","","",""
"Н8К18М14","","","","8 - 8","","","","14 - 14","","","","","","","60 - 60","","","","","","","","","18 - 18","","","","","","","","","","","","","","","","","","","","","","","","","","","","",""
"ОсВ","0.4 - 0.48","0.15 - 0.35","0.55 - 0.85","до 0.3","до 0.045","до 0.04","до 0.3","","","","до 0.25","","","","","","","","","","","","","","","","","","","","","","","","","","","","","","","","","","","","","","","","","",""
"Ст1","","","","","","","","","","","","","","","","","","","","","","","","","","","","","","","","","","","","","","","","","","","","","","","","","","","","",""
"Ст1кп","0.06 - 0.12","до 0.05","0.25 - 0.5","до 0.3","до 0.05","до 0.04","до 0.3","","","","до 0.3","","","","","","","","до 0.012","","","","","","","","до 0.08","","","","","","","","","","","","","","","","","","","","","","","","","",""
"Ст1пс","0.06 - 0.12","0.05 - 0.15","0.25 - 0.5","до 0.3","до 0.05","до 0.04","до 0.3","","","","до 0.3","","","","","","","","до 0.012","","","","","","","","до 0.08","","","","","","","","","","","","","","","","","","","","","","","","","",""
"Ст1сп","0.06 - 0.12","0.15 - 0.3","0.25 - 0.5","до 0.3","до 0.05","до 0.04","до 0.3","","","","до 0.3","","","","","","","","до 0.012","","","","","","","","до 0.08","","","","","","","","","","","","","","","","","","","","","","","","","",""
"Ст2кп","0.09 - 0.15","до 0.05","0.25 - 0.5","до 0.3","до 0.05","до 0.04","до 0.3","","","","до 0.3","","","","","","","","до 0.008","","","","","","","","до 0.08","","","","","","","","","","","","","","","","","","","","","","","","","",""
"Ст2пс","0.09 - 0.15","0.05 - 0.15","0.25 - 0.5","до 0.3","до 0.05","до 0.04","до 0.3","","","","до 0.3","","","","","","","","до 0.008","","","","","","","","до 0.08","","","","","","","","","","","","","","","","","","","","","","","","","",""
"Ст2сп","0.09 - 0.15","0.15 - 0.3","0.25 - 0.5","до 0.3","до 0.05","до 0.04","до 0.3","","","","до 0.3","","","","","","","","до 0.008","","","","","","","","до 0.08","","","","","","","","","","","","","","","","","","","","","","","","","",""
"Ст3Гпс","0.14 - 0.22","до 0.15","0.8 - 1.1","до 0.3","до 0.05","до 0.04","до 0.3","","","","до 0.3","","","","","","","","до 0.008","","","","","","","","до 0.08","","","","","","","","","","","","","","","","","","","","","","","","","",""
"Ст3Гсп","0.14 - 0.2","0.15 - 0.3","0.8 - 1.1","до 0.3","до 0.05","до 0.04","до 0.3","","","","до 0.3","","","","","","","","до 0.008","","","","","","","","до 0.08","","","","","","","","","","","","","","","","","","","","","","","","","",""
"Ст3кп","0.14 - 0.22","до 0.05","0.3 - 0.6","до 0.3","до 0.05","до 0.04","до 0.3","","","","до 0.3","","","","","","","","до 0.008","","","","","","","","до 0.08","","","","","","","","","","","","","","","","","","","","","","","","","",""
"Ст3пс","0.14 - 0.22","0.05 - 0.15","0.4 - 0.65","до 0.3","до 0.05","до 0.04","до 0.3","","","","до 0.3","","","","","","","","до 0.008","","","","","","","","до 0.08","","","","","","","","","","","","","","","","","","","","","","","","","",""
"Ст3сп","0.14 - 0.22","0.15 - 0.3","0.4 - 0.65","до 0.3","до 0.05","до 0.04","до 0.3","","","","до 0.3","","","","","","","","до 0.008","","","","","","","","до 0.08","","","","","","","","","","","","","","","","","","","","","","","","","",""
"Ст4кп","0.18 - 0.27","до 0.05","0.4 - 0.7","до 0.3","до 0.05","до 0.04","до 0.3","","","","до 0.3","","","","","","","","до 0.008","","","","","","","","до 0.08","","","","","","","","","","","","","","","","","","","","","","","","","",""
"Ст4пс","0.18 - 0.27","0.05 - 0.15","0.4 - 0.7","до 0.3","до 0.05","до 0.04","до 0.3","","","","до 0.3","","","","","","","","до 0.008","","","","","","","","до 0.08","","","","","","","","","","","","","","","","","","","","","","","","","",""
"Ст4сп","0.18 - 0.27","0.15 - 0.3","0.4 - 0.7","до 0.3","до 0.05","до 0.04","до 0.3","","","","до 0.3","","","","","","","","до 0.008","","","","","","","","до 0.08","","","","","","","","","","","","","","","","","","","","","","","","","",""
"Ст5Гпс","0.22 - 0.3","до 0.15","0.8 - 1.2","до 0.3","до 0.05","до 0.04","до 0.3","","","","до 0.3","","","","","","","","до 0.008","","","","","","","","до 0.08","","","","","","","","","","","","","","","","","","","","","","","","","",""
"Ст5пс","0.28 - 0.37","0.05 - 0.15","0.5 - 0.8","до 0.3","до 0.05","до 0.04","до 0.3","","","","до 0.3","","","","","","","","до 0.008","","","","","","","","до 0.08","","","","","","","","","","","","","","","","","","","","","","","","","",""
"Ст5сп","0.28 - 0.37","0.15 - 0.3","0.5 - 0.8","до 0.3","до 0.05","до 0.04","до 0.3","","","","до 0.3","","","","","","","","до 0.008","","","","","","","","до 0.08","","","","","","","","","","","","","","","","","","","","","","","","","",""
"Ст6пс","0.38 - 0.49","0.05 - 0.15","0.5 - 0.8","до 0.3","до 0.05","до 0.04","до 0.3","","","","до 0.3","","","","","","","","до 0.008","","","","","","","","до 0.08","","","","","","","","","","","","","","","","","","","","","","","","","",""
"Ст6сп","0.38 - 0.49","0.15 - 0.3","0.5 - 0.8","до 0.3","до 0.05","до 0.04","до 0.3","","","","до 0.3","","","","","","","","до 0.008","","","","","","","","до 0.08","","","","","","","","","","","","","","","","","","","","","","","","","",""
"Х14Г14Н3Т","до 0.1","до 0.8","13 - 15","2.8 - 4.5","до 0.02","до 0.035","13 - 15","","","","","","","","","","","","","5(С - 0.02)-0.6 Ti, остальное Fe","","","","","","","","","","","","","","","","","","","","","","","","","","","","","","","","",""
"Х18Н10Т","до 0.12","до 0.8","до 2","9 - 11","до 0.02","до 0.035","17 - 19","","","","до 0.3","","","","","","","","","(5 С - 0.8) Ti, остальное Fe","","","","","","","","","","","","","","","","","","","","","","","","","","","","","","","","",""
"Х21Г7АН5","до 0.07","до 0.7","6 - 7.5","5 - 6","до 0.03","до 0.03","19.5 - 21","","","","","","","","","","","","0.15 - 0.25","","","","","","","","","","","","","","","","","","","","","","","","","","","","","","","","","",""
"Х6Ф1","1.4 - 1.7","до 0.7","до 0.5","","до 0.03","до 0.03","5.5 - 7","","","","","0.8 - 1.2","","","","","","","","","","","","","","","","","","","","","","","","","","","","","","","","","","","","","","","","",""
"ШХ10","0.32 - 0.42","0.17 - 0.37","0.4 - 0.7","до 0.2","до 0.03","до 0.03","0.8 - 1.2","","","","до 0.25","","","","","","","","","","","","","","","","","","","","","","","","","","","","","","","","","","","","","","","","","",""
"ШХ15-ШД","0.95 - 1.05","0.17 - 0.37","0.2 - 0.4","до 0.3","до 0.01","до 0.025","1.3 - 1.65","","до 0.01","","до 0.25","","","","","","","","","","","","","","","","","","","до 0.0015","","","","","","","","","","","","","","","","","","","","","","",""
"ШХ20СГ","0.9 - 1","0.55 - 0.85","1.4 - 1.7","до 0.3","до 0.02","до 0.027","1.4 - 1.7","","до 0.01","","до 0.25","","","","","","","","","","","","","","","","","","","до 0.0015","","","","","","","","","","","","","","","","","","","","","","",""
"ШХ4","0.95 - 1.05","0.15 - 0.3","0.15 - 0.3","до 0.3","до 0.02","до 0.027","0.35 - 0.5","","до 0.01","","до 0.25","","","","","","","","","","","","","","","","","","","до 0.0015","","","","","","","","","","","","","","","","","","","","","","",""
"ЭИ274","0.13 - 0.18","0.17 - 0.37","1 - 1.3","до 0.5","до 0.025","до 0.025","1.5 - 1.8","","0.02 - 0.06","","до 0.25","","","","","","","","","","","","","","","","","","","","","","","","","","","","","","","","","","","","","","","","","",""
"ЭИ643-ВД","0.36 - 0.44","0.9 - 1.2","0.25 - 0.5","1.8 - 2.1","до 0.005","до 0.025","0.8 - 1.1","0.35 - 0.45","","","","","","","","","","","","","","","","","","","","","","","","","","","","","","","","","","","","","","","","","","","","",""
"ЭИ659","0.19 - 0.26","0.17 - 0.37","0.3 - 0.7","0.8 - 1.2","до 0.025","до 0.025","1.9 - 2.4","","","","до 0.25","0.18 - 0.28","","","","","1 - 1.4","","","","","","","","","","","","","","","","","","","","","","","","","","","","","","","","","","","",""
"ЭИ711","до 0.1","до 0.8","13 - 15","2.8 - 4.5","до 0.02","до 0.035","13 - 15","","","","","","","","","","","","","5(С - 0.02)-0.6 Ti, остальное Fe","","","","","","","","","","","","","","","","","","","","","","","","","","","","","","","","",""
"ЭИ712","0.09 - 0.16","0.17 - 0.37","0.3 - 0.7","0.8 - 1.2","до 0.025","до 0.025","1.9 - 2.4","","","","до 0.25","0.18 - 0.28","","","","","1 - 1.4","","","","","","","","","","","","","","","","","","","","","","","","","","","","","","","","","","","",""
"ЭИ712М","0.09 - 0.16","0.17 - 0.37","0.6 - 0.9","1.2 - 1.6","до 0.025","до 0.025","1.9 - 2.4","0.35 - 0.45","","","до 0.25","0.18 - 0.28","","","","","1 - 1.4","","","","","","","","","","","","","","","","","","","","","","","","","","","","","","","","","","","",""
"ЭП222","до 0.07","до 0.7","6 - 7.5","5 - 6","до 0.03","до 0.03","19.5 - 21","","","","","","","","","","","","0.15 - 0.25","","","","","","","","","","","","","","","","","","","","","","","","","","","","","","","","","",""
"15ХГНТА","0.13 - 0.18","0.17 - 0.37","0.7 - 1","1.4 - 1.8","до 0.025","до 0.025","0.7 - 1","","0.03 - 0.09","","до 0.3","","","","","","","","","","","","","","","","","","","","","","","","","","","","","","","","","","","","","","","","","",""
"15ХГН2ТА","0.13 - 0.18","0.17 - 0.37","0.7 - 1","1.4 - 1.8","до 0.025","до 0.025","0.7 - 1","","0.03 - 0.09","","до 0.3","","","","","","","","","","","","","","","","","","","","","","","","","","","","","","","","","","","","","","","","","",""
"18ХГ","0.15 - 0.21","0.17 - 0.37","0.9 - 1.2","до 0.3","до 0.035","до 0.035","0.9 - 1.2","","","","до 0.3","","","","","","","","","","","","","","","","","","","","","","","","","","","","","","","","","","","","","","","","","",""
"20ХГНТР","0.18 - 0.24","0.17 - 0.37","0.8 - 1.1","0.4 - 0.7","до 0.035","до 0.035","0.4 - 0.7","","0.03 - 0.09","","до 0.3","","","","","","","0.001 - 0.005","","","","","","","","","","","","","","","","","","","","","","","","","","","","","","","","","","",""
"20ХГР","0.18 - 0.24","0.17 - 0.37","0.7 - 1","до 0.3","до 0.035","до 0.035","0.75 - 1.05","","до 0.06","","до 0.3","","","","","","","0.001 - 0.005","","","","","","","","","","","","","","","","","","","","","","","","","","","","","","","","","","",""
"20ХФ","0.17 - 0.23","до 0.2","0.5 - 0.8","до 0.3","до 0.035","до 0.035","0.8 - 1.1","","","","до 0.3","0.1 - 0.2","","","","","","","","","","","","","","","","","","","","","","","","","","","","","","","","","","","","","","","","",""
"25ХГМ","0.23 - 0.29","0.17 - 0.37","0.9 - 1.2","до 0.3","до 0.035","до 0.035","0.9 - 1.2","0.2 - 0.3","","","до 0.3","","","","","","","","","","","","","","","","","","","","","","","","","","","","","","","","","","","","","","","","","",""
"25ХГТ","0.22 - 0.29","0.17 - 0.37","0.8 - 1.1","до 0.3","до 0.035","до 0.035","1 - 1.3","","0.03 - 0.09","","до 0.3","","","","","","","","","","","","","","","","","","","","","","","","","","","","","","","","","","","","","","","","","",""
"30Г2","0.26 - 0.35","0.17 - 0.37","1.4 - 1.8","до 0.3","до 0.035","до 0.035","до 0.3","","","","до 0.3","","","","","","","","","","","","","","","","","","","","","","","","","","","","","","","","","","","","","","","","","",""
"30Х3МФ","0.27 - 0.34","0.17 - 0.37","0.3 - 0.6","до 0.3","до 0.035","до 0.035","2.3 - 2.7","0.2 - 0.3","","","до 0.3","0.06 - 0.12","","","","","","","","","","","","","","","","","","","","","","","","","","","","","","","","","","","","","","","","",""
"30ХНМА","0.27 - 0.34","0.17 - 0.37","0.3 - 0.6","1.25 - 1.65","до 0.025","до 0.025","0.6 - 0.9","0.2 - 0.3","","","до 0.3","","","","","","","","","","","","","","","","","","","","","","","","","","","","","","","","","","","","","","","","","",""
"30ХН2МА","0.27 - 0.34","0.17 - 0.37","0.3 - 0.6","1.25 - 1.65","до 0.025","до 0.025","0.6 - 0.9","0.2 - 0.3","","","до 0.3","","","","","","","","","","","","","","","","","","","","","","","","","","","","","","","","","","","","","","","","","",""
"35Г","0.32 - 0.4","0.17 - 0.37","0.7 - 1","до 0.3","до 0.035","до 0.035","до 0.3","","","","до 0.3","","","","","","","","","","","","","","","","","","","","","","","","","","","","","","","","","","","","","","","","","",""
"35Г2","0.31 - 0.39","0.17 - 0.37","1.4 - 1.8","до 0.3","до 0.035","до 0.035","до 0.3","","","","до 0.3","","","","","","","","","","","","","","","","","","","","","","","","","","","","","","","","","","","","","","","","","",""
"38Х2НМ","0.32 - 0.42","0.17 - 0.37","0.5 - 0.8","0.6 - 0.9","до 0.03","до 0.03","1.8 - 2.3","0.2 - 0.3","","","","","","","","","","","","","","","","","","","","","","","","","","","","","","","","","","","","","","","","","","","","",""
"А11","0.07 - 0.15","до 0.1","0.8 - 1.2","до 0.25","0.15 - 0.25","0.06 - 0.12","до 0.25","","","","до 0.25","","","","","","","","","","","","","","","","","","","","","","","","","","","","","","","","","","","","","","","","","",""
"А35","0.32 - 0.4","0.15 - 0.35","0.7 - 1","","0.08 - 0.15","до 0.06","","","","","до 0.25","","","","","","","","","","","","","","","","","","","","","","","","","","","","","","","","","","","","","","","","","",""
"А40Г","0.37 - 0.45","0.15 - 0.35","1.2 - 1.55","","0.18 - 0.3","до 0.05","","","","","до 0.25","","","","","","","","","","","","","","","","","","","","","","","","","","","","","","","","","","","","","","","","","",""
"ШХ15-В","0.95 - 1.05","0.17 - 0.37","0.2 - 0.4","до 0.3","до 0.02","до 0.027","1.3 - 1.65","","до 0.01","","до 0.25","","","","","","","","","","","","","","","","","","","до 0.0015","","","","","","","","","","","","","","","","","","","","","","",""
"ШХ15-Ш","0.95 - 1.05","0.17 - 0.37","0.2 - 0.4","до 0.3","до 0.02","до 0.027","1.3 - 1.65","","до 0.01","","до 0.25","","","","","","","","","","","","","","","","","","","до 0.0015","","","","","","","","","","","","","","","","","","","","","","",""
"ШХ15","0.95 - 1.05","0.17 - 0.37","0.2 - 0.4","до 0.3","до 0.02","до 0.027","1.3 - 1.65","","до 0.01","","до 0.25","","","","","","","","","","","","","","","","","","","до 0.0015","","","","","","","","","","","","","","","","","","","","","","",""
"ШХ15СГ","0.95 - 1.05","0.4 - 0.65","0.9 - 1.2","до 0.3","до 0.02","до 0.027","1.3 - 1.65","","до 0.01","","до 0.25","","","","","","","","","","","","","","","","","","","до 0.0015","","","","","","","","","","","","","","","","","","","","","","",""
"Ст0","до 0.23","","","","до 0.06","до 0.07","","","","","","","","","","","","","","","","","","","","","","","","","","","","","","","","","","","","","","","","","","","","","","",""
"10832","до 0.04","до 0.3","до 0.3","","","","","","","","","","","","","","","","","","","","","","","","","","","","","","","","","","","","","","","","","","","","","","","","","",""
"10848","до 0.04","до 0.3","до 0.3","","","","","","","","","","","","","","","","","","","","","","","","","","","","","","","","","","","","","","","","","","","","","","","","","",""
"10850","до 0.035","до 0.3","до 0.3","","до 0.03","до 0.02","","","","","до 0.3","","","","","","","","","","","","","","","","","","","","","","","","","","","","","","","","","","","","","","","","","",""
"10860","до 0.035","до 0.3","до 0.3","","до 0.03","до 0.02","","","","","до 0.3","","","","","","","","","","","","","","","","","","","","","","","","","","","","","","","","","","","","","","","","","",""
"10864","до 0.035","до 0.3","до 0.3","","до 0.03","до 0.02","","","","","до 0.3","","","","","","","","","","","","","","","","","","","","","","","","","","","","","","","","","","","","","","","","","",""
"10880","до 0.035","до 0.3","до 0.3","","до 0.03","до 0.02","","","","","до 0.3","","","","","","","","","","","","","","","","","","","","","","","","","","","","","","","","","","","","","","","","","",""
"10895","до 0.035","до 0.3","до 0.3","","до 0.03","до 0.02","","","","","до 0.3","","","","","","","","","","","","","","","","","","","","","","","","","","","","","","","","","","","","","","","","","",""
"11832","до 0.04","до 0.3","до 0.3","","","","","","","","","","","","","","","","","","","","","","","","","","","","","","","","","","","","","","","","","","","","","","","","","",""
"11848","до 0.04","до 0.3","до 0.3","","","","","","","","","","","","","","","","","","","","","","","","","","","","","","","","","","","","","","","","","","","","","","","","","",""
"11850","до 0.035","до 0.3","до 0.3","","до 0.03","до 0.02","","","","","до 0.3","","","","","","","","","","","","","","","","","","","","","","","","","","","","","","","","","","","","","","","","","",""
"11860","до 0.035","до 0.3","до 0.3","","до 0.03","до 0.02","","","","","до 0.3","","","","","","","","","","","","","","","","","","","","","","","","","","","","","","","","","","","","","","","","","",""
"11864","до 0.035","до 0.3","до 0.3","","до 0.03","до 0.02","","","","","до 0.3","","","","","","","","","","","","","","","","","","","","","","","","","","","","","","","","","","","","","","","","","",""
"11880","до 0.035","до 0.3","до 0.3","","до 0.03","до 0.02","","","","","до 0.3","","","","","","","","","","","","","","","","","","","","","","","","","","","","","","","","","","","","","","","","","",""
"11895","до 0.035","до 0.3","до 0.3","","до 0.03","до 0.02","","","","","до 0.3","","","","","","","","","","","","","","","","","","","","","","","","","","","","","","","","","","","","","","","","","",""
"1211","","0.8 - 1.8","","","","","","","","","","","","","","","","","","Химический состав не нормируется","","","","","","","","","","","","","","","","","","","","","","","","","","","","","","","","",""
"1212","","0.8 - 1.8","","","","","","","","","","","","","","","","","","Химический состав не нормируется","","","","","","","","","","","","","","","","","","","","","","","","","","","","","","","","",""
"1213","","0.8 - 1.8","","","","","","","","","","","","","","","","","","Химический состав не нормируется","","","","","","","","","","","","","","","","","","","","","","","","","","","","","","","","",""
"1311","","1.8 - 2.8","","","","","","","","","","","","","","","","","","Химический состав не нормируется","","","","","","","","","","","","","","","","","","","","","","","","","","","","","","","","",""
"1312","","1.8 - 2.8","","","","","","","","","","","","","","","","","","Химический состав не нормируется","","","","","","","","","","","","","","","","","","","","","","","","","","","","","","","","",""
"1313","","1.8 - 2.8","","","","","","","","","","","","","","","","","","Химический состав не нормируется","","","","","","","","","","","","","","","","","","","","","","","","","","","","","","","","",""
"1411","","2.8 - 3.8","","","","","","","","","","","","","","","","","","Химический состав не нормируется","","","","","","","","","","","","","","","","","","","","","","","","","","","","","","","","",""
"1412","","2.8 - 3.8","","","","","","","","","","","","","","","","","","Химический состав не нормируется","","","","","","","","","","","","","","","","","","","","","","","","","","","","","","","","",""
"1413","","2.8 - 3.8","","","","","","","","","","","","","","","","","","Химический состав не нормируется","","","","","","","","","","","","","","","","","","","","","","","","","","","","","","","","",""
"1511","","3.8 - 4.8","","","","","","","","","","","","","","","","","","Химический состав не нормируется","","","","","","","","","","","","","","","","","","","","","","","","","","","","","","","","",""
"1512","","3.8 - 4.8","","","","","","","","","","","","","","","","","","Химический состав не нормируется","","","","","","","","","","","","","","","","","","","","","","","","","","","","","","","","",""
"1513","","3.8 - 4.8","","","","","","","","","","","","","","","","","","Химический состав не нормируется","","","","","","","","","","","","","","","","","","","","","","","","","","","","","","","","",""
"1514","","3.8 - 4.8","","","","","","","","","","","","","","","","","","Химический состав не нормируется","","","","","","","","","","","","","","","","","","","","","","","","","","","","","","","","",""
"1521","","3.8 - 4.8","","","","","","","","","","","","","","","","","","Химический состав не нормируется","","","","","","","","","","","","","","","","","","","","","","","","","","","","","","","","",""
"1561","","3.8 - 4.8","","","","","","","","","","","","","","","","","","Химический состав не нормируется","","","","","","","","","","","","","","","","","","","","","","","","","","","","","","","","",""
"1562","","3.8 - 4.8","","","","","","","","","","","","","","","","","","Химический состав не нормируется","","","","","","","","","","","","","","","","","","","","","","","","","","","","","","","","",""
"1571","","3.8 - 4.8","","","","","","","","","","","","","","","","","","Химический состав не нормируется","","","","","","","","","","","","","","","","","","","","","","","","","","","","","","","","",""
"1572","","3.8 - 4.8","","","","","","","","","","","","","","","","","","Химический состав не нормируется","","","","","","","","","","","","","","","","","","","","","","","","","","","","","","","","",""
"2011","","до 0.4","","","","","","","","","","","","","","","","","","Химический состав не нормируется","","","","","","","","","","","","","","","","","","","","","","","","","","","","","","","","",""
"2012","","до 0.4","","","","","","","","","","","","","","","","","","Химический состав не нормируется","","","","","","","","","","","","","","","","","","","","","","","","","","","","","","","","",""
"2013","","до 0.4","","","","","","","","","","","","","","","","","","Химический состав не нормируется","","","","","","","","","","","","","","","","","","","","","","","","","","","","","","","","",""
"20832","до 0.04","до 0.3","до 0.3","","","","","","","","","","","","","","","","","","","","","","","","","","","","","","","","","","","","","","","","","","","","","","","","","",""
"20848","до 0.04","до 0.3","до 0.3","","","","","","","","","","","","","","","","","","","","","","","","","","","","","","","","","","","","","","","","","","","","","","","","","",""
"20850","до 0.035","до 0.3","до 0.3","","до 0.03","до 0.02","","","","","до 0.3","","","","","","","","","","","","","","","","","","","","","","","","","","","","","","","","","","","","","","","","","",""
"20860","до 0.035","до 0.3","до 0.3","","до 0.03","до 0.02","","","","","до 0.3","","","","","","","","","","","","","","","","","","","","","","","","","","","","","","","","","","","","","","","","","",""
"20864","до 0.035","до 0.3","до 0.3","","до 0.03","до 0.02","","","","","до 0.3","","","","","","","","","","","","","","","","","","","","","","","","","","","","","","","","","","","","","","","","","",""
"20880","до 0.035","до 0.3","до 0.3","","до 0.03","до 0.02","","","","","до 0.3","","","","","","","","","","","","","","","","","","","","","","","","","","","","","","","","","","","","","","","","","",""
"20895","до 0.035","до 0.3","до 0.3","","до 0.03","до 0.02","","","","","до 0.3","","","","","","","","","","","","","","","","","","","","","","","","","","","","","","","","","","","","","","","","","",""
"2111","","0.4 - 0.8","","","","","","","","","","","","","","","","","","Химический состав не нормируется","","","","","","","","","","","","","","","","","","","","","","","","","","","","","","","","",""
"2112","","0.4 - 0.8","","","","","","","","","","","","","","","","","","Химический состав не нормируется","","","","","","","","","","","","","","","","","","","","","","","","","","","","","","","","",""
"21832","до 0.04","до 0.3","до 0.3","","","","","","","","","","","","","","","","","","","","","","","","","","","","","","","","","","","","","","","","","","","","","","","","","",""
"21848","до 0.04","до 0.3","до 0.3","","","","","","","","","","","","","","","","","","","","","","","","","","","","","","","","","","","","","","","","","","","","","","","","","",""
"21850","до 0.035","до 0.3","до 0.3","","до 0.03","до 0.02","","","","","до 0.3","","","","","","","","","","","","","","","","","","","","","","","","","","","","","","","","","","","","","","","","","",""
"21860","до 0.035","до 0.3","до 0.3","","до 0.03","до 0.02","","","","","до 0.3","","","","","","","","","","","","","","","","","","","","","","","","","","","","","","","","","","","","","","","","","",""
"21864","до 0.035","до 0.3","до 0.3","","до 0.03","до 0.02","","","","","до 0.3","","","","","","","","","","","","","","","","","","","","","","","","","","","","","","","","","","","","","","","","","",""
"21880","до 0.035","до 0.3","до 0.3","","до 0.03","до 0.02","","","","","до 0.3","","","","","","","","","","","","","","","","","","","","","","","","","","","","","","","","","","","","","","","","","",""
"21895","до 0.035","до 0.3","до 0.3","","до 0.03","до 0.02","","","","","до 0.3","","","","","","","","","","","","","","","","","","","","","","","","","","","","","","","","","","","","","","","","","",""
"2211","","0.8 - 1.8","","","","","","","","","","","","","","","","","","Химический состав не нормируется","","","","","","","","","","","","","","","","","","","","","","","","","","","","","","","","",""
"2212","","0.8 - 1.8","","","","","","","","","","","","","","","","","","Химический состав не нормируется","","","","","","","","","","","","","","","","","","","","","","","","","","","","","","","","",""
"2213","","","","","","","","","","","","","","","","","","","","","","","","","","","","","","","","","","","","","","","","","","","","","","","","","","","","",""
"2214","","","","","","","","","","","","","","","","","","","","","","","","","","","","","","","","","","","","","","","","","","","","","","","","","","","","",""
"2215","","","","","","","","","","","","","","","","","","","","","","","","","","","","","","","","","","","","","","","","","","","","","","","","","","","","",""
"2216","","","","","","","","","","","","","","","","","","","","","","","","","","","","","","","","","","","","","","","","","","","","","","","","","","","","",""
"2311","","1.8 - 2.8","","","","","","","","","","","","","","","","","","Химический состав не нормируется","","","","","","","","","","","","","","","","","","","","","","","","","","","","","","","","",""
"2312","","1.8 - 2.8","","","","","","","","","","","","","","","","","","Химический состав не нормируется","","","","","","","","","","","","","","","","","","","","","","","","","","","","","","","","",""
"2411","","2.8 - 3.8","","","","","","","","","","","","","","","","","","Химический состав не нормируется","","","","","","","","","","","","","","","","","","","","","","","","","","","","","","","","",""
"2412","","2.8 - 3.8","","","","","","","","","","","","","","","","","","Химический состав не нормируется","","","","","","","","","","","","","","","","","","","","","","","","","","","","","","","","",""
"2413","","","","","","","","","","","","","","","","","","","","","","","","","","","","","","","","","","","","","","","","","","","","","","","","","","","","",""
"2414","","","","","","","","","","","","","","","","","","","","","","","","","","","","","","","","","","","","","","","","","","","","","","","","","","","","",""
"2421","","","","","","","","","","","","","","","","","","","","","","","","","","","","","","","","","","","","","","","","","","","","","","","","","","","","",""
"3311","","","","","","","","","","","","","","","","","","","","","","","","","","","","","","","","","","","","","","","","","","","","","","","","","","","","",""
"3404","","2.8 - 3.8","","","","","","","","","","","","","","","","","","Химический состав не нормируется","","","","","","","","","","","","","","","","","","","","","","","","","","","","","","","","",""
"3405","","2.8 - 3.8","","","","","","","","","","","","","","","","","","Химический состав не нормируется","","","","","","","","","","","","","","","","","","","","","","","","","","","","","","","","",""
"3406","","2.8 - 3.8","","","","","","","","","","","","","","","","","","Химический состав не нормируется","","","","","","","","","","","","","","","","","","","","","","","","","","","","","","","","",""
"3407","","","","","","","","","","","","","","","","","","","","","","","","","","","","","","","","","","","","","","","","","","","","","","","","","","","","",""
"3408","","","","","","","","","","","","","","","","","","","","","","","","","","","","","","","","","","","","","","","","","","","","","","","","","","","","",""
"3409","","","","","","","","","","","","","","","","","","","","","","","","","","","","","","","","","","","","","","","","","","","","","","","","","","","","",""
"3411","","2.8 - 3.8","","","","","","","","","","","","","","","","","","Химический состав не нормируется","","","","","","","","","","","","","","","","","","","","","","","","","","","","","","","","",""
"3412","","2.8 - 3.8","","","","","","","","","","","","","","","","","","Химический состав не нормируется","","","","","","","","","","","","","","","","","","","","","","","","","","","","","","","","",""
"3413","","2.8 - 3.8","","","","","","","","","","","","","","","","","","Химический состав не нормируется","","","","","","","","","","","","","","","","","","","","","","","","","","","","","","","","",""
"3414","","2.8 - 3.8","","","","","","","","","","","","","","","","","","Химический состав не нормируется","","","","","","","","","","","","","","","","","","","","","","","","","","","","","","","","",""
"3415","","2.8 - 3.8","","","","","","","","","","","","","","","","","","Химический состав не нормируется","","","","","","","","","","","","","","","","","","","","","","","","","","","","","","","","",""
"3416","","2.8 - 3.8","","","","","","","","","","","","","","","","","","Химический состав не нормируется","","","","","","","","","","","","","","","","","","","","","","","","","","","","","","","","",""
"3421","","2.8 - 3.8","","","","","","","","","","","","","","","","","","Химический состав не нормируется","","","","","","","","","","","","","","","","","","","","","","","","","","","","","","","","",""
"3422","","2.8 - 3.8","","","","","","","","","","","","","","","","","","Химический состав не нормируется","","","","","","","","","","","","","","","","","","","","","","","","","","","","","","","","",""
"3423","","2.8 - 3.8","","","","","","","","","","","","","","","","","","Химический состав не нормируется","","","","","","","","","","","","","","","","","","","","","","","","","","","","","","","","",""
"3424","","2.8 - 3.8","","","","","","","","","","","","","","","","","","Химический состав не нормируется","","","","","","","","","","","","","","","","","","","","","","","","","","","","","","","","",""
"3425","","2.8 - 3.8","","","","","","","","","","","","","","","","","","Химический состав не нормируется","","","","","","","","","","","","","","","","","","","","","","","","","","","","","","","","",""
"00Х18Н10Т","до 0.03","до 0.8","1 - 2","9.5 - 11","до 0.02","до 0.035","17 - 18.5","","","","","","","","","","","","","(5 С - 0.4) Ti, остальное Fe","","","","","","","","","","","","","","","","","","","","","","","","","","","","","","","","",""
"03Х18Н10Т","до 0.03","до 0.8","1 - 2","9.5 - 11","до 0.02","до 0.035","17 - 18.5","","","","","","","","","","","","","(5 С - 0.4) Ti, остальное Fe","","","","","","","","","","","","","","","","","","","","","","","","","","","","","","","","",""
"05Х18Н10Т","до 0.05","до 0.8","1 - 2","9 - 10.5","до 0.02","до 0.035","17 - 18.5","","","","","","","","","","","","","(5 С - 0.6) Ti, остальное Fe","","","","","","","","","","","","","","","","","","","","","","","","","","","","","","","","",""
"06Х16Н15М3Б-ИД","0.04 - 0.06","до 0.3","0.4 - 0.8","15 - 16","до 0.01","до 0.015","15 - 16","2.7 - 3.2","","","","","","до 0.9","","","","","","","","","","","","","","","","","","","","","","","","","","","","","","","","","","","","","","",""
"06Х16Н15М3Б","0.04 - 0.06","до 0.3","0.4 - 0.8","15 - 16","до 0.01","до 0.015","15 - 16","2.7 - 3.2","","","","","","до 0.9","","","","","","","","","","","","","","","","","","","","","","","","","","","","","","","","","","","","","","",""
"08Х15Н24В4ТР","до 0.08","до 0.6","0.5 - 1","22 - 25","до 0.02","до 0.035","14 - 16","","1.4 - 1.8","","","","","","50.435 - 58.1","до 0.025","4 - 5","до 0.005","","","","","","","","","","","","","","","","","","","","","","","","","","","","","","","","","","",""
"08Х15Н25М3ТЮБ","до 0.1","до 0.5","1 - 2","24 - 28","до 0.02","до 0.02","14 - 16","2.8 - 3.5","0.9 - 1.3","0.8 - 1.3","","","","","47.25 - 56.5","","","до 0.01","","","","","","","","","","","","","","","","","","","","","","","","","","","","","","","","","","",""
"08Х16Н11М3","до 0.08","до 0.6","1 - 1.5","8.5 - 10","до 0.02","до 0.035","15.5 - 17","1.5 - 2","","","","","","","","","","","","","","","","","","","","","","","","","","","","","","","","","","","","","","","","","","","","",""
"08Х16Н13М2Б","0.06 - 0.12","до 0.8","до 1","12.5 - 14.5","до 0.02","до 0.035","15 - 17","2 - 2.5","","","","","","0.9 - 1.3","","","","","","","","","","","","","","","","","","","","","","","","","","","","","","","","","","","","","","",""
"08Х16Н9М2","до 0.08","до 0.6","1 - 1.5","8.5 - 10","до 0.02","до 0.035","15.5 - 17","1.5 - 2","","","","","","","","","","","","","","","","","","","","","","","","","","","","","","","","","","","","","","","","","","","","",""
"08Х20Н14С2","до 0.08","2 - 3","до 1.5","12 - 15","до 0.025","до 0.035","19 - 22","","","","","","","","","","","","","","","","","","","","","","","","","","","","","","","","","","","","","","","","","","","","","",""
"08Х21Н6М2Т","до 0.08","до 0.8","до 0.8","5.5 - 6.5","до 0.025","до 0.035","20 - 22","1.8 - 2.5","0.2 - 0.4","","","","","","","","","","","","","","","","","","","","","","","","","","","","","","","","","","","","","","","","","","","",""
"09Х14Н16Б","0.07 - 0.12","до 0.6","1 - 2","14 - 17","до 0.02","до 0.035","13 - 15","","","","","","","0.9 - 1.3","","до 0.02","","до 0.005","","","","","","","","","","","","","","","","","","","","","","","","","","","","","","","","","","",""
"09Х14Н19В2БР","0.07 - 0.12","до 0.6","до 2","18 - 20","до 0.02","до 0.035","13 - 15","","","","","","","0.9 - 1.3","","","2 - 2.8","до 0.005","","","","","","","","","","","","","","","","","","","","","","","","","","","","","","","","","","",""
"09Х14Н19В2БР1","0.07 - 0.12","до 0.6","до 2","18 - 20","до 0.02","до 0.035","13 - 15","","","","","","","0.9 - 1.3","","до 0.02","2 - 2.8","до 0.025","","","","","","","","","","","","","","","","","","","","","","","","","","","","","","","","","","",""
"09Х16Н15М3Б","до 0.09","до 0.8","до 0.8","14 - 16","до 0.02","до 0.035","15 - 17","2.5 - 3","","","","","","0.6 - 0.9","","","","","","","","","","","","","","","","","","","","","","","","","","","","","","","","","","","","","","",""
"09Х16Н16МВ2БР","0.06 - 0.11","до 0.8","до 0.6","15 - 17","до 0.02","до 0.03","15 - 17","0.4 - 0.9","","","","","","0.6 - 1","","","2 - 3","до 0.005","","","","","","","","","","","","","","","","","","","","","","","","","","","","","","","","","","",""
"0Х18Х10Т","до 0.05","до 0.8","1 - 2","9 - 10.5","до 0.02","до 0.035","17 - 18.5","","","","","","","","","","","","","(5 С - 0.6) Ti, остальное Fe","","","","","","","","","","","","","","","","","","","","","","","","","","","","","","","","",""
"0Х20Н14С2","до 0.08","2 - 3","до 1.5","12 - 15","до 0.025","до 0.035","19 - 22","","","","","","","","","","","","","","","","","","","","","","","","","","","","","","","","","","","","","","","","","","","","","",""
"0Х21Н6М2Т","до 0.08","до 0.8","до 0.8","5.5 - 6.5","до 0.025","до 0.035","20 - 22","1.8 - 2.5","0.2 - 0.4","","","","","","","","","","","","","","","","","","","","","","","","","","","","","","","","","","","","","","","","","","","",""
"10ГН2МФА-ВД","0.08 - 0.12","0.17 - 0.37","0.8 - 1.1","1.8 - 2.3","до 0.005","до 0.008","до 0.3","0.4 - 0.7","","","до 0.3","0.03 - 0.07","","","","","","","","","","","","","","","","","","","","","","","","","","","","","","","","","","","","","","","","",""
"10ГН2МФА-Ш","0.08 - 0.12","0.17 - 0.37","0.8 - 1.1","1.8 - 2.3","до 0.005","до 0.008","до 0.3","0.4 - 0.7","","","до 0.3","0.03 - 0.07","","","","","","","","","","","","","","","","","","","","","","","","","","","","","","","","","","","","","","","","",""
"10ГН2МФА","0.08 - 0.12","0.17 - 0.37","0.8 - 1.1","1.8 - 2.3","до 0.02","до 0.02","до 0.3","0.4 - 0.7","","","до 0.3","0.03 - 0.07","","","","","","","","","","","","","","","","","","","","","","","","","","","","","","","","","","","","","","","","",""
"10Х11Н20Т2Р","до 0.1","до 1","до 1","18 - 21","до 0.02","до 0.03","10 - 12.5","","2.3 - 2.8","до 0.8","","","","","","","","до 0.008","","","","","","","","","","","","","","","","","","","","","","","","","","","","","","","","","","",""
"10Х11Н20Т3Р","до 0.1","до 1","до 1","18 - 21","до 0.02","до 0.035","10 - 12.5","","2.6 - 3.2","до 0.8","","","","","","","","до 0.02","","","","","","","","","","","","","","","","","","","","","","","","","","","","","","","","","","",""
"10Х11Н23Т3МР","до 0.1","до 0.6","до 0.6","21 - 25","до 0.01","до 0.025","10 - 12.5","1 - 1.6","2.6 - 3.2","до 0.8","","","","","","","","до 0.02","","","","","","","","","","","","","","","","","","","","","","","","","","","","","","","","","","",""
"10Х13Г12БС2Н2Д2","0.06 - 0.1","1.8 - 2.2","12 - 13.5","1.8 - 2.5","до 0.02","до 0.03","11.5 - 13","","до 0.1","до 0.25","2 - 2.5","","","0.6 - 1","","до 0.08","","до 0.003","","","до 0.1","","","","","","","","","","","","","","","","","","","","","","","","","","","","","","","",""
"10Х13П2БС2Н2Д2","0.06 - 0.1","1.8 - 2.2","12 - 13.5","1.8 - 2.5","до 0.02","до 0.03","11.5 - 13","","до 0.1","до 0.25","2 - 2.5","","","0.6 - 1","","до 0.08","","до 0.003","","","до 0.1","","","","","","","","","","","","","","","","","","","","","","","","","","","","","","","",""
"10Х13СЮ","0.07 - 0.12","1.2 - 2","до 0.8","","до 0.025","до 0.03","12 - 14","","","1 - 1.8","","","","","","","","","","","","","","","","","","","","","","","","","","","","","","","","","","","","","","","","","","",""
"10Х15Н25В3ТЮ","до 0.1","до 0.5","1 - 2","24 - 28","до 0.02","до 0.02","14 - 16","","0.8 - 1.2","0.8 - 1.3","","","","","47.35 - 56.6","","2.8 - 3.5","до 0.01","","","","","","","","","","","","","","","","","","","","","","","","","","","","","","","","","","",""
"10Х15Н25М3В3ТЮК","до 0.1","до 0.5","1 - 2","24 - 28","до 0.02","до 0.02","14 - 16","2 - 3","0.9 - 1.3","0.8 - 1.3","","","","","43.75 - 54.8","","2 - 3","до 0.01","","","","","","0.5 - 1","","","","","","","","","","","","","","","","","","","","","","","","","","","","",""
"10Х15Н35В3ТЮ","до 0.1","до 0.5","1 - 2","34 - 38","до 0.03","до 0.03","14 - 16","","0.7 - 1","1.7 - 1.5","","","","","36.83 - 45.6","","3 - 4","до 0.01","","","","","","","","","","","","","","","","","","","","","","","","","","","","","","","","","","",""
"10Х18Н18Ю4Д","0.07 - 0.13","до 0.8","до 0.8","18 - 19.5","до 0.02","до 0.035","18 - 19.5","","","3.2 - 4.2","0.4 - 0.6","","","","","до 0.03","","","","","","","","","","","","","","","","","","","","","","","","","","","","","","","","","","","","",""
"10Х25Н25ТР","0.07 - 0.12","до 0.8","1 - 2","24 - 27","до 0.02","до 0.035","23 - 26","","1.1 - 1.6","","","","","","42.415 - 50.83","","","до 0.01","","","","","","","","","","","","","","","","","","","","","","","","","","","","","","","","","","",""
