Repository: sad-engineer/materials

# materials

`materials` - это пакет Python для работы с базой данных материалов. Пакет предоставляет простой доступ к информации о материалах, включая их характеристики, химический состав, механические и технологические свойства. Основная цель пакета - упростить взаимодействие с базой данных материалов через функции, выполняющие CRUD-операции.

Материал демонстрационный, показывает навыки работы.

## Установка

Для установки пакета `materials` используйте команду:

```sh
pip install git+https://github.com/sad-engineer/materials.git
```

File: materials/data/chemical_composition.csv (part 7 of 14)
"brand","C","Si","Mn","Ni","S","P","Cr","Mo","Ti","Al","Cu","V","РЗМ","Nb","Fe","Ce","W","B","N","Other","Zr","Ca","Mg","Co","Pb","Se","Arsenicum","Bi","Te","O","La","Y","Hf","Примесей","Zn","Sn","Ba","Ta","Sb","Твердость_Cu__Сплав_деформированый","Ag","Li","NiandCo","Be","CuandP","CuandAg","Na","Sc","F","Sr","Ga","AlandMg","Cd"
"10Х7МВФБР","0.07 - 0.12","","","0.5 - 1","до 0.025","до 0.025","6 - 8","0.7 - 1","","","","0.3 - 0.5","","0.15 - 0.4","","","","до 0.005","","","","","","","","","","","","","","","","","","","","","","","","","","","","","","","","","","",""
"11Х11Н2В2МФ","0.09 - 0.13","до 0.6","до 0.6","1.5 - 1.8","до 0.025","до 0.03","10.5 - 12","0.35 - 0.5","","","","0.18 - 0.3","","","","","1.6 - 2","","","","","","","","","","","","","","","","","","","","","","","","","","","","","","","","","","","",""
"12МХ","0.09 - 0.16","0.17 - 0.37","0.4 - 0.7","до 0.3","до 0.025","до 0.03","0.4 - 0.7","0.4 - 0.6","до 0.03","","до 0.2","до 0.05","","","","","до 0.2","","","","","","","","","","","","","","","","","","","","","","","","","","","","","","","","","","","",""
"12Х12МВФБР","0.1 - 0.15","до 0.5","0.5 - 1","0.5 - 1","до 0.025","до 0.025","11 - 13","0.7 - 1","","","","0.15 - 0.3","","0.15 - 0.3","","","0.55 - 0.85","до 0.08","","","","","","","","","","","","","","","","","","","","","","","","","","","","","","","","","","",""
"12Х14Н14В2М","до 0.15","0.3 - 0.8","до 0.7","13 - 15","до 0.03","до 0.035","13 - 15","0.4 - 0.6","","","","","","","","","2 - 2.75","","","","","","","","","","","","","","","","","","","","","","","","","","","","","","","","","","","",""
"12Х1МФ-ПВ","0.11 - 0.15","0.17 - 0.37","0.4 - 0.7","до 0.15","до 0.015","до 0.015","0.9 - 1.2","0.25 - 0.35","","","до 0.15","0.15 - 0.3","","","","","","","","","","","","","","","","","","","","","","","","","","","","","","","","","","","","","","","","",""
"12Х1МФ","0.1 - 0.15","0.17 - 0.37","0.4 - 0.7","до 0.3","до 0.025","до 0.03","0.9 - 1.2","0.25 - 0.35","","","до 0.2","0.15 - 0.3","","","","","","","","","","","","","","","","","","","","","","","","","","","","","","","","","","","","","","","","",""
"12Х25Н16Г7АР","до 0.12","до 1","5 - 7","15 - 18","до 0.02","до 0.035","23 - 26","","","","","","","","47.815 - 57","","","до 0.01","","","","","","","","","","","","","","","","","","","","","","","","","","","","","","","","","","",""
"12Х2МВ8ФБ","0.07 - 0.12","0.4 - 0.7","0.4 - 0.7","до 0.5","до 0.025","до 0.025","2.1 - 2.6","0.5 - 0.7","","","","0.2 - 0.35","","0.8 - 1.2","","","7 - 8.5","","","","","","","","","","","","","","","","","","","","","","","","","","","","","","","","","","","",""
"12Х2МФБ","0.08 - 0.12","0.4 - 0.7","0.4 - 0.7","до 0.25","до 0.025","до 0.025","2.1 - 2.6","0.5 - 0.7","","","до 0.25","0.2 - 0.35","","0.5 - 0.8","","","","","","","","","","","","","","","","","","","","","","","","","","","","","","","","","","","","","","",""
"12Х2МФСР","0.08 - 0.15","0.4 - 0.7","0.4 - 0.7","до 0.25","до 0.025","до 0.025","1.6 - 1.9","0.5 - 0.7","","","до 0.25","0.2 - 0.35","","","","","","0.002 - 0.005","","","","","","","","","","","","","","","","","","","","","","","","","","","","","","","","","","",""
"12Х8ВФ","0.08 - 0.15","до 0.6","до 0.5","до 0.6","до 0.025","до 0.03","7 - 8.5","","","","","0.3 - 0.5","","","","","0.6 - 1","","","","","","","","","","","","","","","","","","","","","","","","","","","","","","","","","","","",""
"12ХМ","до 0.16","0.17 - 0.37","0.4 - 0.7","до 0.3","до 0.025","до 0.025","0.8 - 1.1","0.4 - 0.55","","","","","","","","","","","","","","","","","","","","","","","","","","","","","","","","","","","","","","","","","","","","",""
"12ХМФ","0.1 - 0.15","0.17 - 0.37","0.4 - 0.7","до 0.3","до 0.025","до 0.03","0.9 - 1.2","0.25 - 0.35","","","до 0.2","0.15 - 0.3","","","","","","","","","","","","","","","","","","","","","","","","","","","","","","","","","","","","","","","","",""
"13Х11Н2В2МФ","0.1 - 0.16","до 0.6","до 0.6","1.5 - 1.8","до 0.03","до 0.03","10.5 - 12","0.35 - 0.5","","","","0.18 - 0.3","","","","","1.6 - 2","","","","","","","","","","","","","","","","","","","","","","","","","","","","","","","","","","","",""
"13Х14Н3В2ФР","0.1 - 0.16","до 0.6","до 0.6","2.8 - 3.4","до 0.025","до 0.03","13 - 15","","до 0.05","","","0.18 - 0.28","","","","","1.6 - 2.2","до 0.004","","","","","","","","","","","","","","","","","","","","","","","","","","","","","","","","","","",""
"15Х11МФ","0.12 - 0.19","до 0.5","до 0.7","до 0.6","до 0.025","до 0.03","10 - 11.5","0.6 - 0.8","","","до 0.3","0.25 - 0.4","","","","","","","","","","","","","","","","","","","","","","","","","","","","","","","","","","","","","","","","",""
"15Х12ВНМФ","0.12 - 0.18","до 0.4","0.5 - 0.9","0.4 - 0.8","до 0.025","до 0.03","11 - 13","0.5 - 0.7","до 0.2","","до 0.3","0.15 - 0.3","","","","","0.7 - 1.1","","","","","","","","","","","","","","","","","","","","","","","","","","","","","","","","","","","",""
"15Х18СЮ","до 0.15","1 - 1.5","до 0.8","","до 0.025","до 0.035","17 - 20","","","0.7 - 1.2","","","","","","","","","","","","","","","","","","","","","","","","","","","","","","","","","","","","","","","","","","",""
"15Х1М1Ф","0.1 - 0.16","0.17 - 0.37","0.4 - 0.7","до 0.25","до 0.025","до 0.025","1.1 - 1.4","0.9 - 1.1","","","до 0.25","0.2 - 0.25","","","","","","","","","","","","","","","","","","","","","","","","","","","","","","","","","","","","","","","","",""
"15Х2М2ФБС","0.13 - 0.18","0.7 - 1","0.5 - 0.8","до 0.3","до 0.03","до 0.03","1.8 - 2.3","1.2 - 1.5","","","до 0.3","0.25 - 0.4","","0.08 - 0.15","","","","","","","","","","","","","","","","","","","","","","","","","","","","","","","","","","","","","","",""
"15Х5","до 0.15","до 0.5","до 0.5","до 0.6","до 0.025","до 0.03","4.5 - 6","","","","","","","","","","","","","","","","","","","","","","","","","","","","","","","","","","","","","","","","","","","","","",""
"15Х5ВФ","до 0.15","0.3 - 0.6","до 0.5","до 0.6","до 0.025","до 0.03","4.5 - 6","","","","","0.4 - 0.6","","","","","0.4 - 0.7","","","","","","","","","","","","","","","","","","","","","","","","","","","","","","","","","","","",""
"15Х5М","до 0.15","до 0.5","до 0.5","до 0.6","до 0.025","до 0.03","4.5 - 6","0.45 - 0.6","до 0.03","","до 0.2","до 0.05","","","","","до 0.3","","","","","","","","","","","","","","","","","","","","","","","","","","","","","","","","","","","",""
"15Х6СЮ","до 0.15","1.2 - 1.8","до 0.5","","до 0.025","до 0.03","5.5 - 7","","","0.7 - 1.1","","","","","","","","","","","","","","","","","","","","","","","","","","","","","","","","","","","","","","","","","","",""
"15ХМ","0.11 - 0.18","0.17 - 0.37","0.4 - 0.7","до 0.3","до 0.035","до 0.035","0.8 - 1.1","0.4 - 0.55","","","до 0.3","","","","","","","","","","","","","","","","","","","","","","","","","","","","","","","","","","","","","","","","","",""
"15ХМФКР","0.12 - 0.18","0.17 - 0.37","0.4 - 0.7","","до 0.03","до 0.03","1 - 1.3","0.9 - 1.2","","","","0.2 - 0.32","","","","","","0.006 - 0.01","","","","","","1.3 - 1.5","","","","","","","","","","","","","","","","","","","","","","","","","","","","",""
"16ГНМ","0.12 - 0.18","0.17 - 0.37","0.8 - 1.1","1 - 1.3","до 0.04","до 0.035","до 0.3","0.4 - 0.55","","","0.15 - 0.25","","","","","","","","","","","","","","","","","","","","","","","","","","","","","","","","","","","","","","","","","",""
"16ГНМА","0.13 - 0.18","0.17 - 0.37","0.8 - 1.1","1 - 1.3","до 0.02","до 0.02","до 0.3","0.4 - 0.55","","","до 0.2","0.02 - 0.03","","","","","","","","","","","","","","","","","","","","","","","","","","","","","","","","","","","","","","","","",""
"16Х11Н2В2МФ","0.14 - 0.18","до 0.6","до 0.6","1.4 - 1.8","до 0.025","до 0.03","10 - 12","0.35 - 0.5","","","","0.18 - 0.3","","","","","1.6 - 2","","","","","","","","","","","","","","","","","","","","","","","","","","","","","","","","","","","",""
"18Х11МНФБ","0.15 - 0.21","до 0.6","0.6 - 1","0.5 - 1","до 0.025","до 0.03","10 - 11.5","0.8 - 1.1","","","","0.2 - 0.4","","0.2 - 0.45","","","","","","","","","","","","","","","","","","","","","","","","","","","","","","","","","","","","","","",""
"18Х12ВМБФР","0.15 - 0.22","до 0.5","до 0.5","до 0.06","до 0.025","до 0.03","11 - 13","0.4 - 0.6","","","","0.15 - 0.18","","0.2 - 0.4","","","0.4 - 0.7","до 0.003","","","","","","","","","","","","","","","","","","","","","","","","","","","","","","","","","","",""
"18Х3МВ","0.15 - 0.2","0.17 - 0.37","0.25 - 0.5","до 0.3","до 0.025","до 0.03","2.5 - 3","0.5 - 0.7","","","","0.05 - 0.15","","","","","0.5 - 0.8","","","","","","","","","","","","","","","","","","","","","","","","","","","","","","","","","","","",""
"1Х11МФ","0.12 - 0.19","до 0.5","до 0.7","до 0.6","до 0.025","до 0.03","10 - 11.5","0.6 - 0.8","","","до 0.3","0.25 - 0.4","","","","","","","","","","","","","","","","","","","","","","","","","","","","","","","","","","","","","","","","",""
"1Х12ВНМФ","0.12 - 0.18","до 0.4","0.5 - 0.9","0.4 - 0.8","до 0.025","до 0.03","11 - 13","0.5 - 0.7","до 0.2","","до 0.3","0.15 - 0.3","","","","","0.7 - 1.1","","","","","","","","","","","","","","","","","","","","","","","","","","","","","","","","","","","",""
"1Х12Н2ВМФ","0.1 - 0.16","до 0.6","до 0.6","1.5 - 1.8","до 0.03","до 0.03","10.5 - 12","0.35 - 0.5","","","","0.18 - 0.3","","","","","1.6 - 2","","","","","","","","","","","","","","","","","","","","","","","","","","","","","","","","","","","",""
"1Х12СЮ","0.07 - 0.12","1.2 - 2","до 0.8","","до 0.025","до 0.03","12 - 14","","","1 - 1.8","","","","","","","","","","","","","","","","","","","","","","","","","","","","","","","","","","","","","","","","","","",""
"1Х14Н18В2БР","0.07 - 0.12","до 0.6","до 2","18 - 20","до 0.02","до 0.035","13 - 15","","","","","","","0.9 - 1.3","","","2 - 2.8","до 0.005","","","","","","","","","","","","","","","","","","","","","","","","","","","","","","","","","","",""
"1Х14Н18В2БР1","0.07 - 0.12","до 0.6","до 2","18 - 20","до 0.02","до 0.035","13 - 15","","","","","","","0.9 - 1.3","","до 0.02","2 - 2.8","до 0.025","","","","","","","","","","","","","","","","","","","","","","","","","","","","","","","","","","",""
"1Х16Н13М2Б","0.06 - 0.12","до 0.8","до 1","12.5 - 14.5","до 0.02","до 0.035","15 - 17","2 - 2.5","","","","","","0.9 - 1.3","","","","","","","","","","","","","","","","","","","","","","","","","","","","","","","","","","","","","","",""
"1Х8ВФ","0.08 - 0.15","до 0.6","до 0.5","до 0.6","до 0.025","до 0.03","7 - 8.5","","","","","0.3 - 0.5","","","","","0.6 - 1","","","","","","","","","","","","","","","","","","","","","","","","","","","","","","","","","","","",""
"20Х12ВНМФ","0.17 - 0.23","до 0.6","0.5 - 0.9","0.5 - 0.9","до 0.025","до 0.03","10.5 - 12.5","0.5 - 0.7","","","","0.15 - 0.3","","","","","0.7 - 1.1","","","","","","","","","","","","","","","","","","","","","","","","","","","","","","","","","","","",""
"20Х12Н2В2МФ","0.09 - 0.13","до 0.6","до 0.6","1.5 - 1.8","до 0.025","до 0.03","10.5 - 12","0.35 - 0.5","","","","0.18 - 0.3","","","","","1.6 - 2","","","","","","","","","","","","","","","","","","","","","","","","","","","","","","","","","","","",""
"20Х1М1Ф1БР","0.18 - 0.25","до 0.37","0.5 - 0.8","до 0.3","до 0.03","до 0.03","1 - 1.5","0.8 - 1.1","до 0.06","","","0.7 - 1","","0.05 - 0.15","","0.05 - 0.1","","до 0.005","","","","","","","","","","","","","","","","","","","","","","","","","","","","","","","","","","",""
"20Х1М1Ф1ТР","0.17 - 0.24","до 0.37","до 0.5","до 0.5","до 0.03","до 0.03","0.9 - 1.4","0.8 - 1.1","0.05 - 0.12","","","0.7 - 1","","","","","","до 0.005","","","","","","","","","","","","","","","","","","","","","","","","","","","","","","","","","","",""
"20Х20Н14С2","до 0.2","2 - 3","до 1.5","12 - 15","до 0.025","до 0.035","19 - 22","","до 0.2","","до 0.3","","","","","","","","","","","","","","","","","","","","","","","","","","","","","","","","","","","","","","","","","",""
"20Х23Н13","до 0.2","до 1","до 2","12 - 15","до 0.025","до 0.035","22 - 25","","до 0.2","","до 0.3","","","","","","","","","","","","","","","","","","","","","","","","","","","","","","","","","","","","","","","","","",""
"20Х23Н18","до 0.2","до 1","до 2","17 - 20","до 0.02","до 0.035","22 - 25","","","","","","","","","","","","","","","","","","","","","","","","","","","","","","","","","","","","","","","","","","","","","",""
"20Х3МВФ","0.15 - 0.23","0.17 - 0.37","0.25 - 0.5","до 0.3","до 0.025","до 0.03","2.8 - 3.3","0.35 - 0.55","","","до 0.2","0.6 - 0.85","","","","","0.3 - 0.5","","","","","","","","","","","","","","","","","","","","","","","","","","","","","","","","","","","",""
"20ХМФБ","0.18 - 0.25","до 0.37","0.5 - 0.8","до 0.3","до 0.03","до 0.03","1 - 1.5","0.8 - 1.1","до 0.06","","","0.7 - 1","","0.05 - 0.15","","0.05 - 0.1","","до 0.005","","","","","","","","","","","","","","","","","","","","","","","","","","","","","","","","","","",""
"20ХМФБР","0.17 - 0.26","до 0.37","0.5 - 0.8","до 0.45","до 0.03","до 0.03","1 - 1.5","0.8 - 1.1","","","до 0.2","0.7 - 1","","до 0.15","","","","до 0.005","","","","","","","","","","","","","","","","","","","","","","","","","","","","","","","","","","",""
"25Х1М1Ф","0.22 - 0.29","0.17 - 0.37","0.4 - 0.7","до 0.3","до 0.025","до 0.03","1.5 - 1.8","0.6 - 0.8","","","до 0.2","0.15 - 0.3","","","","","","","","","","","","","","","","","","","","","","","","","","","","","","","","","","","","","","","","",""
"25Х1М1ФА","0.21 - 0.29","до 0.37","0.3 - 0.6","до 0.4","до 0.022","до 0.035","1.5 - 1.8","0.9 - 1.05","","","до 0.25","0.22 - 0.32","","","","","","","","S+P =< 0.04%","","","","","","","","","","","","","","","","","","","","","","","","","","","","","","","","",""
"25Х1МФ","0.22 - 0.29","0.17 - 0.37","0.4 - 0.7","до 0.3","до 0.025","до 0.03","1.5 - 1.8","0.25 - 0.35","","","до 0.2","0.15 - 0.3","","","","","","","","","","","","","","","","","","","","","","","","","","","","","","","","","","","","","","","","",""
"25Х2М1Ф","0.22 - 0.29","0.17 - 0.37","0.4 - 0.7","до 0.25","до 0.025","до 0.03","2.1 - 2.6","0.9 - 1.1","","","до 0.2","0.3 - 0.5","","","","","","","","","","","","","","","","","","","","","","","","","","","","","","","","","","","","","","","","",""
"2Х11МФБН","0.15 - 0.21","до 0.6","0.6 - 1","0.5 - 1","до 0.025","до 0.03","10 - 11.5","0.8 - 1.1","","","","0.2 - 0.4","","0.2 - 0.45","","","","","","","","","","","","","","","","","","","","","","","","","","","","","","","","","","","","","","",""
"2Х12ВМБФР","0.15 - 0.22","до 0.5","до 0.5","до 0.06","до 0.025","до 0.03","11 - 13","0.4 - 0.6","","","","0.15 - 0.18","","0.2 - 0.4","","","0.4 - 0.7","до 0.003","","","","","","","","","","","","","","","","","","","","","","","","","","","","","","","","","","",""
"2Х12ВНМФ","0.17 - 0.23","до 0.6","0.5 - 0.9","0.5 - 0.9","до 0.025","до 0.03","10.5 - 12.5","0.5 - 0.7","","","","0.15 - 0.3","","","","","0.7 - 1.1","","","","","","","","","","","","","","","","","","","","","","","","","","","","","","","","","","","",""
"2Х12Н2ВМФ","0.14 - 0.18","до 0.6","до 0.6","1.4 - 1.8","до 0.025","до 0.03","10 - 12","0.35 - 0.5","","","","0.18 - 0.3","","","","","1.6 - 2","","","","","","","","","","","","","","","","","","","","","","","","","","","","","","","","","","","",""
"30Х13Н7С2","0.25 - 0.34","2 - 3","до 0.8","6 - 7.5","до 0.025","до 0.03","12 - 14","","","","","","","","","","","","","","","","","","","","","","","","","","","","","","","","","","","","","","","","","","","","","",""
"30ХМ","0.26 - 0.34","0.17 - 0.37","0.4 - 0.7","до 0.3","до 0.035","до 0.035","0.8 - 1.1","0.15 - 0.25","","","до 0.3","","","","","","","","","","","","","","","","","","","","","","","","","","","","","","","","","","","","","","","","","",""
"30ХМА","0.26 - 0.33","0.17 - 0.37","0.4 - 0.7","до 0.3","до 0.025","до 0.025","0.8 - 1.1","0.15 - 0.25","","","до 0.3","","","","","","","","","","","","","","","","","","","","","","","","","","","","","","","","","","","","","","","","","",""
"31Х19Н9МВБТ","0.28 - 0.35","до 0.8","0.8 - 1.5","8 - 10","до 0.02","до 0.035","18 - 20","1 - 1.5","0.2 - 0.5","","","","","0.2 - 0.5","","","1 - 1.5","","","","","","","","","","","","","","","","","","","","","","","","","","","","","","","","","","","",""
"35ХМ","0.32 - 0.4","0.17 - 0.37","0.4 - 0.7","до 0.3","до 0.035","до 0.035","0.8 - 1.1","0.15 - 0.25","","","до 0.3","","","","","","","","","","","","","","","","","","","","","","","","","","","","","","","","","","","","","","","","","",""
"36Х18Н25С2","0.32 - 0.4","2 - 3","до 1.5","23 - 26","до 0.02","до 0.035","17 - 19","","","","","","","","50.045 - 57.68","","","","","","","","","","","","","","","","","","","","","","","","","","","","","","","","","","","","","",""
"37Х12Н8Г8МФБ","0.34 - 0.4","0.3 - 0.8","7.5 - 9.5","7 - 9","до 0.03","до 0.035","11.5 - 13.5","1.1 - 1.4","","","до 0.3","1.25 - 1.55","","0.25 - 0.45","","","","","","","","","","","","","","","","","","","","","","","","","","","","","","","","","","","","","","",""
"38Х2МЮА","0.35 - 0.42","0.2 - 0.45","0.3 - 0.6","до 0.3","до 0.025","до 0.025","1.35 - 1.65","0.15 - 0.25","","0.7 - 1.1","до 0.3","","","","","","","","","","","","","","","","","","","","","","","","","","","","","","","","","","","","","","","","","",""
"38ХМЮА","0.35 - 0.42","0.2 - 0.45","0.3 - 0.6","до 0.3","до 0.025","до 0.025","1.35 - 1.65","0.15 - 0.25","","0.7 - 1.1","до 0.3","","","","","","","","","","","","","","","","","","","","","","","","","","","","","","","","","","","","","","","","","",""
"3Х13Н7С2","0.25 - 0.34","2 - 3","до 0.8","6 - 7.5","до 0.025","до 0.03","12 - 14","","","","","","","","","","","","","","","","","","","","","","","","","","","","","","","","","","","","","","","","","","","","","",""
"3Х19Н9МВБТ","0.28 - 0.35","до 0.8","0.8 - 1.5","8 - 10","до 0.02","до 0.035","18 - 20","1 - 1.5","0.2 - 0.5","","","","","0.2 - 0.5","","","1 - 1.5","","","","","","","","","","","","","","","","","","","","","","","","","","","","","","","","","","","",""
"40Х10С2М","0.35 - 0.45","1.9 - 2.6","до 0.8","до 0.6","до 0.025","до 0.03","9 - 10.5","0.7 - 0.9","до 0.2","","до 0.3","","","","","","","","","","","","","","","","","","","","","","","","","","","","","","","","","","","","","","","","","",""
"40Х15Н7Г7Ф2МС","0.38 - 0.47","0.9 - 1.4","6 - 8","6 - 8","до 0.02","до 0.035","14 - 16","0.65 - 0.95","","","до 0.3","1.5 - 1.9","","","","","до 0.2","","","","","","","","","","","","","","","","","","","","","","","","","","","","","","","","","","","",""
"40Х9С2","0.35 - 0.45","2 - 3","до 0.8","до 0.6","до 0.025","до 0.03","8 - 10","","до 0.2","","до 0.3","","","","","","","","","","","","","","","","","","","","","","","","","","","","","","","","","","","","","","","","","",""
"45Х14Н14В2М","0.4 - 0.5","до 0.8","до 0.7","13 - 15","до 0.02","до 0.035","13 - 15","0.25 - 0.4","","","","","","","","","2 - 2.8","","","","","","","","","","","","","","","","","","","","","","","","","","","","","","","","","","","",""
"45Х14НМВ2М","0.4 - 0.5","до 0.8","до 0.7","13 - 15","до 0.02","до 0.035","13 - 15","0.25 - 0.4","","","до 0.3","","","","","","2 - 2.75","","","","","","","","","","","","","","","","","","","","","","","","","","","","","","","","","","","",""
"45Х22Н4М3","0.4 - 0.5","0.1 - 1","0.85 - 1.25","4 - 5","до 0.03","до 0.035","21 - 23","2.5 - 3","","","","","","","","","","","","","","","","","","","","","","","","","","","","","","","","","","","","","","","","","","","","",""
"4Х10С2М","0.35 - 0.45","1.9 - 2.6","до 0.8","до 0.6","до 0.025","до 0.03","9 - 10.5","0.7 - 0.9","до 0.2","","до 0.3","","","","","","","","","","","","","","","","","","","","","","","","","","","","","","","","","","","","","","","","","",""
"4Х12Н8Г8МФБ","0.34 - 0.4","0.3 - 0.8","7.5 - 9.5","7 - 9","до 0.03","до 0.035","11.5 - 13.5","1.1 - 1.4","","","до 0.3","1.25 - 1.55","","0.25 - 0.45","","","","","","","","","","","","","","","","","","","","","","","","","","","","","","","","","","","","","","",""
"4Х14Н14В2М","0.4 - 0.5","до 0.8","до 0.7","13 - 15","до 0.02","до 0.035","13 - 15","0.25 - 0.4","","","до 0.3","","","","","","2 - 2.75","","","","","","","","","","","","","","","","","","","","","","","","","","","","","","","","","","","",""
"4Х15Н7Г7Ф2МС","0.38 - 0.47","0.9 - 1.4","6 - 8","6 - 8","до 0.02","до 0.035","14 - 16","0.65 - 0.95","","","до 0.3","1.5 - 1.9","","","","","до 0.2","","","","","","","","","","","","","","","","","","","","","","","","","","","","","","","","","","","",""
"4Х18Н25С2","0.32 - 0.4","2 - 3","до 1.5","23 - 26","до 0.02","до 0.035","17 - 19","","","","","","","","50.045 - 57.68","","","","","","","","","","","","","","","","","","","","","","","","","","","","","","","","","","","","","",""
"4Х22Н4М3","0.4 - 0.5","0.1 - 1","0.85 - 1.25","4 - 5","до 0.03","до 0.035","21 - 23","2.5 - 3","","","","","","","","","","","","","","","","","","","","","","","","","","","","","","","","","","","","","","","","","","","","",""
"4Х9С2","0.35 - 0.45","2 - 3","до 0.8","до 0.6","до 0.025","до 0.03","8 - 10","","до 0.2","","до 0.3","","","","","","","","","","","","","","","","","","","","","","","","","","","","","","","","","","","","","","","","","",""
"55Х20Г9АН4","0.5 - 0.6","до 0.45","8 - 10","3.5 - 4.5","до 0.03","до 0.04","20 - 22","","","","до 0.3","","","","","","","","0.3 - 0.6","","","","","","","","","","","","","","","","","","","","","","","","","","","","","","","","","",""
"55Х20Г9АН4Б","0.5 - 0.6","до 0.45","8 - 10","3.5 - 4.5","до 0.03","до 0.04","20 - 22","","","","до 0.3","","","0.4 - 1","","","","","0.3 - 0.6","","","","","","","","","","","","","","","","","","","","","","","","","","","","","","","","","",""
"5Х20Н4АГ9","0.5 - 0.6","до 0.45","8 - 10","3.5 - 4.5","до 0.03","до 0.04","20 - 22","","","","до 0.3","","","","","","","","0.3 - 0.6","","","","","","","","","","","","","","","","","","","","","","","","","","","","","","","","","",""
"АНВ-300","до 0.1","до 0.5","до 0.5","64.2 - 70.1","до 0.01","до 0.015","14 - 17","","1.4 - 2","4.5 - 5.5","","","","","","","7 - 10","до 0.1","","Ni - basis","","","","","","","","","","","","","","","","","","","","","","","","","","","","","","","","",""
"АНВ300","до 0.1","до 0.5","до 0.5","64.2 - 70.1","до 0.01","до 0.015","14 - 17","","1.4 - 2","4.5 - 5.5","","","","","","","7 - 10","до 0.1","","Ni - basis","","","","","","","","","","","","","","","","","","","","","","","","","","","","","","","","",""
"В3К","1 - 1.3","2 - 2.75","","до 2","до 0.07","","28 - 32","","","","","","","","до 2","","4 - 5","","","Co - basis","","","","54.8 - 65","","","","","","","","","","","","","","","","","","","","","","","","","","","","",""
"ВЖЛ1-ВИ","0.1 - 0.17","1.2 - 2","до 0.3","59.5 - 66.1","до 0.02","до 0.02","15 - 17","3.5 - 5","2 - 3","2 - 2.8","","","","","6 - 7.5","","2 - 2.5","0.09 - 0.13","","Ni - basis","","","","","","","","","","","","","","","","","","","","","","","","","","","","","","","","",""
"ВЖЛ1","0.1 - 0.17","1.2 - 2","до 0.3","59.5 - 66.1","до 0.02","до 0.02","15 - 17","3.5 - 5","2 - 3","2 - 2.8","","","","","6 - 7.5","","2 - 2.5","0.09 - 0.13","","Ni - basis","","","","","","","","","","","","","","","","","","","","","","","","","","","","","","","","",""
"ВЖЛ12У-ВИ","0.14 - 0.2","до 0.4","до 0.4","53.8 - 63.46","до 0.015","до 0.015","8.5 - 10.5","2.7 - 3.4","4.2 - 4.7","5 - 5.7","","0.5 - 1","","0.5 - 1","до 2","до 0.02","1 - 1.8","до 0.015","","Ni - basis","до 0.02","","","12 - 15","до 0.001","","","до 0.0005","","","","","","","","","","","","","","","","","","","","","","","","",""
"ВЖЛ12У","0.14 - 0.2","до 0.4","до 0.4","53.8 - 63.46","до 0.015","до 0.015","8.5 - 10.5","2.7 - 3.4","4.2 - 4.7","5 - 5.7","","0.5 - 1","","0.5 - 1","до 2","до 0.02","1 - 1.8","до 0.015","","Ni - basis","до 0.02","","","12 - 15","до 0.001","","","до 0.0005","","","","","","","","","","","","","","","","","","","","","","","","",""
"ВЖЛ12Э-ВИ","0.12 - 0.2","до 0.4","до 0.4","59.3 - 68","до 0.015","до 0.015","8.5 - 10","2.7 - 3.4","4.2 - 4.7","5 - 5.7","","0.5 - 1","","0.5 - 1","до 2","до 0.015","1 - 1.8","до 0.015","","Ni - basis","до 0.02","","","8 - 10","до 0.001","","","до 0.0005","","","до 0.01","","","","","","","","","","","","","","","","","","","","","",""
"ВЖЛ12Э","0.12 - 0.2","до 0.4","до 0.4","59.3 - 68","до 0.015","до 0.015","8.5 - 10","2.7 - 3.4","4.2 - 4.7","5 - 5.7","","0.5 - 1","","0.5 - 1","до 2","до 0.015","1 - 1.8","до 0.015","","Ni - basis","до 0.02","","","8 - 10","до 0.001","","","до 0.0005","","","до 0.01","","","","","","","","","","","","","","","","","","","","","",""
"ВЖЛ14","0.05 - 0.08","до 0.4","до 0.4","59.1 - 63.7","до 0.01","до 0.01","18 - 20","4.5 - 5.5","2.6 - 2.9","1.2 - 1.5","","","","","8 - 10","до 0.02","","до 0.005","","Ni - basis","","","","","","","","","","","","","","","","","","","","","","","","","","","","","","","","",""
"ВЖЛ14Н-ВИ","0.03 - 0.08","до 0.4","до 0.4","56.8 - 62.5","до 0.015","до 0.015","18 - 20","4 - 5","2.5 - 2.9","1.2 - 1.5","","","","1.8 - 2.8","8 - 10","до 0.025","","до 0.005","","Ni - basis","","","","","","","","","","","","","","","","","","","","","","","","","","","","","","","","",""
"ВЖЛ14Н","0.03 - 0.08","до 0.4","до 0.4","56.8 - 62.5","до 0.015","до 0.015","18 - 20","4 - 5","2.5 - 2.9","1.2 - 1.5","","","","1.8 - 2.8","8 - 10","до 0.025","","до 0.005","","Ni - basis","","","","","","","","","","","","","","","","","","","","","","","","","","","","","","","","",""
"ВЖЛ18-ВИ","0.1 - 0.15","до 0.4","до 0.4","55.1 - 64.1","до 0.015","до 0.015","17 - 18","4.5 - 6","2.2 - 3","3.4 - 4","","","","1.2 - 1.8","до 1","до 0.02","2.5 - 4","до 0.06","","Ni - basis","до 0.02","","","4 - 6","до 0.001","","","до 0.0005","","","","","","","","","","","","","","","","","","","","","","","","",""
"ВЖЛ18","0.1 - 0.15","до 0.4","до 0.4","55.1 - 64.1","до 0.015","до 0.015","17 - 18","4.5 - 6","2.2 - 3","3.4 - 4","","","","1.2 - 1.8","до 1","до 0.02","2.5 - 4","до 0.06","","Ni - basis","до 0.02","","","4 - 6","до 0.001","","","до 0.0005","","","","","","","","","","","","","","","","","","","","","","","","",""
"ВЖЛ2-ВИ","0.11 - 0.17","1 - 2","","48 - 58.2","до 0.02","до 0.02","12 - 15","12 - 15","2 - 3.2","1.5 - 3","","","","","2 - 3.5","","8 - 10","до 0.065","","Ni - basis","","","","","","","","","","","","","","","","","","","","","","","","","","","","","","","","",""
"ВЖЛ2","0.11 - 0.17","1 - 2","","48 - 58.2","до 0.02","до 0.02","12 - 15","12 - 15","2 - 3.2","1.5 - 3","","","","","2 - 3.5","","8 - 10","до 0.065","","Ni - basis","","","","","","","","","","","","","","","","","","","","","","","","","","","","","","","","",""
"ВЖЛ8","0.1 - 0.2","до 0.6","до 0.6","57.4 - 66.1","до 0.015","до 0.02","14 - 17","4.5 - 6","1.8 - 2.5","2.5 - 3.5","","","","","8 - 12","до 0.01","","до 0.06","","Ni - basis","","","","","","","","","","","","","","","","","","","","","","","","","","","","","","","","",""
"ВХ4Л-ВИ","0.03 - 0.1","до 0.3","","51.1 - 56.3","до 0.01","","32 - 35","2.3 - 3.5","0.7 - 1.3","0.7 - 1.3","","","","0.7 - 1.3","до 0.5","до 0.03","4.3 - 5.5","до 0.008","","Ni - basis","","до 0.02","","","","","","","","","","до 0.04","","","","","","","","","","","","","","","","","","","","",""
"ВХ4Л","0.03 - 0.1","до 0.3","","51.1 - 56.3","до 0.01","","32 - 35","2.3 - 3.5","0.7 - 1.3","0.7 - 1.3","","","","0.7 - 1.3","до 0.5","до 0.03","4.3 - 5.5","до 0.008","","Ni - basis","","до 0.02","","","","","","","","","","до 0.04","","","","","","","","","","","","","","","","","","","","",""
"ВХ9Л-ВИ","0.02 - 0.1","до 0.4","до 0.5","44.1 - 54.8","до 0.01","до 0.015","30 - 35","2.9 - 3.5","0.7 - 1.3","1 - 1.6","","","","0.7 - 1.3","до 6","","4.7 - 5.3","до 0.005","","Ni - basis","","до 0.02","","0.2 - 0.8","","","","","","","","до 0.04","","","","","","","","","","","","","","","","","","","","",""
"ВХ9Л","0.02 - 0.1","до 0.4","до 0.5","44.1 - 54.8","до 0.01","до 0.015","30 - 35","2.9 - 3.5","0.7 - 1.3","1 - 1.6","","","","0.7 - 1.3","до 6","","4.7 - 5.3","до 0.005","","Ni - basis","","до 0.02","","0.2 - 0.8","","","","","","","","до 0.04","","","","","","","","","","","","","","","","","","","","",""
"ВХН1","1 - 1.25","2 - 2.75","до 0.5","50 - 60","до 0.07","до 0.03","35 - 40","","","","","","","","до 5","","","","","","","","","","","","","","","","","","","","","","","","","","","","","","","","","","","","","",""
"ДИ59","0.06 - 0.1","1.8 - 2.2","12 - 13.5","1.8 - 2.5","до 0.02","до 0.03","11.5 - 13","","до 0.1","до 0.25","2 - 2.5","","","0.6 - 1","","до 0.08","","до 0.003","","","до 0.1","","","","","","","","","","","","","","","","","","","","","","","","","","","","","","","",""
"ЖС16-ВИ","0.08 - 0.14","до 0.2","до 0.4","58.9 - 65.5","до 0.015","до 0.015","4.6 - 5.2","","0.7 - 1.2","5.6 - 6.2","","","","1.6 - 2.1","до 1","до 0.02","15.3 - 16.5","до 0.02","","Ni - basis","до 0.02","","","6 - 8","до 0.001","","","до 0.0005","","","до 0.02","","0.7 - 1.2","","","","","","","","","","","","","","","","","","","",""
"ЖС16","0.08 - 0.14","до 0.2","до 0.4","58.9 - 65.5","до 0.015","до 0.015","4.6 - 5.2","","0.7 - 1.2","5.6 - 6.2","","","","1.6 - 2.1","до 1","до 0.02","15.3 - 16.5","до 0.02","","Ni - basis","до 0.02","","","6 - 8","до 0.001","","","до 0.0005","","","до 0.02","","0.7 - 1.2","","","","","","","","","","","","","","","","","","","",""
"ЖС3-ВИ","0.11 - 0.16","до 0.6","до 0.6","56.8 - 71.1","до 0.009","до 0.015","14 - 18","3 - 4.5","1.6 - 2.3","1.6 - 2.2","","до 0.3","","","до 8","","4.5 - 6.5","0.005 - 0.01","","Ni - basis","","","","","","","","","","","","","","","","","","","","","","","","","","","","","","","","",""
"ЖС3","0.11 - 0.16","до 0.6","до 0.6","56.8 - 71.1","до 0.009","до 0.015","14 - 18","3 - 4.5","1.6 - 2.3","1.6 - 2.2","","до 0.3","","","до 8","","4.5 - 6.5","0.005 - 0.01","","Ni - basis","","","","","","","","","","","","","","","","","","","","","","","","","","","","","","","","",""
"ЖС30-ВИ","0.11 - 0.2","до 0.4","до 0.4","56.2 - 65.4","до 0.01","до 0.015","5 - 9","0.4 - 1","1.4 - 2.3","4.8 - 5.8","","","","0.4 - 1.4","до 1","до 0.015","11 - 12.6","до 0.02","","Ni - basis","до 0.02","до 0.005","","7.5 - 9.5","","","","","","","до 0.005","до 0.03","0.3 - 1.2","","","","","","","","","","","","","","","","","","","",""
"ЖС30","0.11 - 0.2","до 0.4","до 0.4","56.2 - 65.4","до 0.01","до 0.015","5 - 9","0.4 - 1","1.4 - 2.3","4.8 - 5.8","","","","0.4 - 1.4","до 1","до 0.015","11 - 12.6","до 0.02","","Ni - basis","до 0.02","до 0.005","","7.5 - 9.5","","","","","","","до 0.005","до 0.03","0.3 - 1.2","","","","","","","","","","","","","","","","","","","",""
"ЖС3ДК-ВИ","0.06 - 0.11","до 0.4","до 0.4","57.5 - 65.3","до 0.01","до 0.015","11 - 12.5","3.8 - 4.5","2.5 - 3.2","4 - 4.8","","","","","до 2","до 0.02","3.8 - 4.5","до 0.02","","Ni - basis","","","","8 - 10","","","","","","","","","","","","","","","","","","","","","","","","","","","","",""
"ЖС3ДК","0.06 - 0.11","до 0.4","до 0.4","57.5 - 65.3","до 0.01","до 0.015","11 - 12.5","3.8 - 4.5","2.5 - 3.2","4 - 4.8","","","","","до 2","до 0.02","3.8 - 4.5","до 0.02","","Ni - basis","","","","8 - 10","","","","","","","","","","","","","","","","","","","","","","","","","","","","",""
"ЖС3ЛС","0.05 - 0.12","до 0.6","до 0.6","58.6 - 67.1","до 0.015","до 0.015","15 - 18","3 - 4.5","2.4 - 3","2.4 - 3","","","","","до 2","до 0.015","3 - 4.5","до 0.015","","Ni - basis","до 0.015","","","4 - 5","","","","","","","","","","","","","","","","","","","","","","","","","","","","",""
"ЖС6К-ВИ","0.13 - 0.2","до 0.4","до 0.4","60.1 - 68.4","до 0.015","до 0.015","9.5 - 12","3.5 - 4.5","2.5 - 3.2","5 - 6","","","","","до 2","до 0.025","4.5 - 5.5","до 0.02","","Ni - basis","до 0.04","","","4 - 5.5","до 0.001","","","до 0.0005","","","","","","","","","","","","","","","","","","","","","","","","",""
"ЖС6К","0.13 - 0.2","до 0.4","до 0.4","60.1 - 68.4","до 0.015","до 0.015","9.5 - 12","3.5 - 4.5","2.5 - 3.2","5 - 6","","","","","до 2","до 0.025","4.5 - 5.5","до 0.02","","Ni - basis","до 0.04","","","4 - 5.5","до 0.001","","","до 0.0005","","","","","","","","","","","","","","","","","","","","","","","","",""
"ЖС6У-ВИ","0.13 - 0.2","до 0.4","до 0.4","54.3 - 62.7","до 0.01","до 0.015","8 - 9.5","1.2 - 2.4","2 - 2.9","5.1 - 6","","","","0.8 - 1.2","до 1","до 0.02","9.5 - 11","до 0.035","","Ni - basis","до 0.04","","","9 - 10.5","до 0.001","","","до 0.0005","","","","до 0.01","","","","","","","","","","","","","","","","","","","","",""
"ЖС6У","0.13 - 0.2","до 0.4","до 0.4","54.3 - 62.7","до 0.01","до 0.015","8 - 9.5","1.2 - 2.4","2 - 2.9","5.1 - 6","","","","0.8 - 1.2","до 1","до 0.02","9.5 - 11","до 0.035","","Ni - basis","до 0.04","","","9 - 10.5","до 0.001","","","до 0.0005","","","","до 0.01","","","","","","","","","","","","","","","","","","","","",""
"ЖС6УД","0.1 - 0.16","до 0.4","до 0.4","49.11 - 58.5","до 0.01","до 0.015","7.5 - 9","0.8 - 1.5","2 - 2.7","4.5 - 5.1","","","","1 - 2","до 1","до 0.03","9.5 - 11","до 0.035","","Ni - basis","до 0.04","","","14.1 - 17","","","","","","","","","","всего 0.5","","","","","","","","","","","","","","","","","","",""
"Л114","0.15 - 0.3","до 0.4","до 0.4","55.5 - 64.2","до 0.01","до 0.015","10 - 12","3 - 4","2.2 - 3","5.5 - 6.8","","","","","до 1.5","до 0.01","3 - 4","до 0.04","","Ni - basis","","","","10 - 12","","","","","","","","","","","","","","","","","","","","","","","","","","","","",""
"ЛК4","0.15 - 0.25","до 0.5","до 0.6","3 - 3.75","до 0.025","до 0.025","25 - 28","4.5 - 5.5","","","","","","","до 1.5","","до 0.5","","","","","","","min 58","","","","","","","","","","","","","","","","","","","","","","","","","","","","",""
"Х12Н20Т2Р","до 0.1","до 1","до 1","18 - 21","до 0.02","до 0.03","10 - 12.5","","2.3 - 2.8","до 0.8","","","","","","","","до 0.008","","","","","","","","","","","","","","","","","","","","","","","","","","","","","","","","","","",""
"Х12Н20Т3Р","до 0.1","до 1","до 1","18 - 21","до 0.02","до 0.035","10 - 12.5","","2.6 - 3.2","до 0.8","","","","","","","","до 0.02","","","","","","","","","","","","","","","","","","","","","","","","","","","","","","","","","","",""
"Х12Н22Т3МР","до 0.1","до 0.6","до 0.6","21 - 25","до 0.01","до 0.025","10 - 12.5","1 - 1.6","2.6 - 3.2","до 0.8","","","","","","","","до 0.02","","","","","","","","","","","","","","","","","","","","","","","","","","","","","","","","","","",""
"Х12Н2ВМФ","0.09 - 0.13","до 0.6","до 0.6","1.5 - 1.8","до 0.025","до 0.03","10.5 - 12","0.35 - 0.5","","","","0.18 - 0.3","","","","","1.6 - 2","","","","","","","","","","","","","","","","","","","","","","","","","","","","","","","","","","","",""
"Х14НВФР","0.1 - 0.16","до 0.6","до 0.6","2.8 - 3.4","до 0.025","до 0.03","13 - 15","","до 0.05","","","0.18 - 0.28","","","","","1.6 - 2.2","до 0.004","","","","","","","","","","","","","","","","","","","","","","","","","","","","","","","","","","",""
"Х15Н24В4Т","до 0.08","до 0.6","0.5 - 1","22 - 25","до 0.02","до 0.035","14 - 16","","1.4 - 1.8","","","","","","50.435 - 58.1","до 0.025","4 - 5","до 0.005","","","","","","","","","","","","","","","","","","","","","","","","","","","","","","","","","","",""
"Х16Н15М3Б","до 0.09","до 0.8","до 0.8","14 - 16","до 0.02","до 0.035","15 - 17","2.5 - 3","","","","","","0.6 - 0.9","","","","","","","","","","","","","","","","","","","","","","","","","","","","","","","","","","","","","","",""
"Х18СЮ","до 0.15","1 - 1.5","до 0.8","","до 0.025","до 0.035","17 - 20","","","0.7 - 1.2","","","","","","","","","","","","","","","","","","","","","","","","","","","","","","","","","","","","","","","","","","",""
"Х20Н14С2","до 0.2","2 - 3","до 1.5","12 - 15","до 0.025","до 0.035","19 - 22","","до 0.2","","до 0.3","","","","","","","","","","","","","","","","","","","","","","","","","","","","","","","","","","","","","","","","","",""
"Х20Н32Т","до 0.05","до 0.7","до 0.7","30 - 34","до 0.02","до 0.03","19 - 22","","0.25 - 0.6","до 0.5","","","","","41.4 - 50.75","","","","","","","","","","","","","","","","","","","","","","","","","","","","","","","","","","","","","",""
"Х21Н28В5М3БАР","до 0.1","до 0.6","до 1.5","25 - 30","до 0.02","до 0.02","19 - 22","2.8 - 3.5","","","","","","0.7 - 1.3","34.655 - 47.55","","4.8 - 6","до 0.005","0.15 - 0.3","","","","","","","","","","","","","","","","","","","","","","","","","","","","","","","","","",""
"Х23Н13","до 0.2","до 1","до 2","12 - 15","до 0.025","до 0.035","22 - 25","","до 0.2","","до 0.3","","","","","","","","","","","","","","","","","","","","","","","","","","","","","","","","","","","","","","","","","",""
"Х23Н18","до 0.2","до 1","до 2","17 - 20","до 0.02","до 0.035","22 - 25","","","","","","","","","","","","","","","","","","","","","","","","","","","","","","","","","","","","","","","","","","","","","",""
"Х25Н16Г7АР","до 0.12","до 1","5 - 7","15 - 18","до 0.02","до 0.035","23 - 26","","","","","","","","47.815 - 57","","","до 0.01","","","","","","","","","","","","","","","","","","","","","","","","","","","","","","","","","","",""
"Х5","до 0.15","до 0.5","до 0.5","до 0.6","до 0.025","до 0.03","4.5 - 6","","","","","","","","","","","","","","","","","","","","","","","","","","","","","","","","","","","","","","","","","","","","","",""
"Х5ВФ","до 0.15","0.3 - 0.6","до 0.5","до 0.6","до 0.025","до 0.03","4.5 - 6","","","","","0.4 - 0.6","","","","","0.4 - 0.7","","","","","","","","","","","","","","","","","","","","","","","","","","","","","","","","","","","",""
"Х5М","до 0.15","до 0.5","до 0.5","до 0.6","до 0.025","до 0.03","4.5 - 6","0.45 - 0.6","до 0.03","","до 0.2","до 0.05","","","","","до 0.3","","","","","","","","","","","","","","","","","","","","","","","","","","","","","","","","","","","",""
"Х6СЮ","до 0.15","1.2 - 1.8","до 0.5","","до 0.025","до 0.03","5.5 - 7","","","0.7 - 1.1","","","","","","","","","","","","","","","","","","","","","","","","","","","","","","","","","","","","","","","","","","",""
"ХН28ВМАБ","до 0.1","до 0.6","до 1.5","25 - 30","до 0.02","до 0.02","19 - 22","2.8 - 3.5","","","","","","0.7 - 1.3","34.655 - 47.55","","4.8 - 6","до 0.005","0.15 - 0.3","","","","","","","","","","","","","","","","","","","","","","","","","","","","","","","","","",""
"ХН32Т","до 0.05","до 0.7","до 0.7","30 - 34","до 0.02","до 0.03","19 - 22","","0.25 - 0.6","до 0.5","","","","","41.4 - 50.75","","","","","","","","","","","","","","","","","","","","","","","","","","","","","","","","","","","","","",""
"ХН33БС","0.3 - 0.4","0.45 - 0.95","0.8 - 1.45","30 - 33","до 0.02","до 0.025","20 - 23","до 0.25","0.0005 - 0.15","0.0005 - 0.1","до 0.2","0.0005 - 0.15","","1 - 1.7","","0.07 - 0.11","0.05 - 0.2","","","Fe - basis","","","","до 0.1","до 0.01","","до 0.01","","","","","","","","до 0.01","до 0.01","","","","","","","","","","","","","","","","",""
"ХН35ВТ","до 0.12","до 0.6","1 - 2","34 - 38","до 0.02","до 0.03","14 - 16","","1.1 - 1.5","","","","","","38.23 - 47.1","","2.8 - 3.5","","","","","","","","","","","","","","","","","","","","","","","","","","","","","","","","","","","",""
"ХН35ВТР","до 0.1","до 0.6","до 1","35 - 38","до 0.02","до 0.03","14 - 16","","1.1 - 1.5","","","","","","37.725 - 45.9","","4 - 5","","","","","","","","","до 0.025","","","","","","","","","","","","","","","","","","","","","","","","","","",""
"ХН35ВТЮ","до 0.08","до 0.6","до 0.6","33 - 37","до 0.02","до 0.035","14 - 16","","2.4 - 3.2","0.7 - 1.4","","","","","37.545 - 47.4","","2.5 - 3.5","до 0.02","","","","","","","","","","","","","","","","","","","","","","","","","","","","","","","","","","",""
"ХН38ВБ","0.06 - 0.12","до 0.8","до 0.7","35 - 39","до 0.02","до 0.03","20 - 23","","","до 0.5","","","","1.2 - 1.7","30.58 - 40.94","до 0.05","2.8 - 3.5","","","","","","","","","","","","","","","","","","","","","","","","","","","","","","","","","","","",""
"ХН38ВТ","0.06 - 0.12","до 0.8","до 0.7","35 - 39","до 0.02","до 0.03","20 - 23","","0.7 - 1.2","до 0.5","","","","","31.08 - 41.44","до 0.05","2.8 - 3.5","","","","","","","","","","","","","","","","","","","","","","","","","","","","","","","","","","","",""
"ХН45Ю","до 0.1","до 1","до 1","44 - 46","до 0.02","до 0.025","15 - 17","","","2.9 - 3.9","","","","","30.825 - 38.1","до 0.03","","","","","","","","","","","","","","","","","","","","","до 0.1","","","","","","","","","","","","","","","",""
