Repository: sad-engineer/materials

# materials

`materials` - это пакет Python для работы с базой данных материалов. Пакет предоставляет простой доступ к информации о материалах, включая их характеристики, химический состав, механические и технологические свойства. Основная цель пакета - упростить взаимодействие с базой данных материалов через функции, выполняющие CRUD-операции.

Материал демонстрационный, показывает навыки работы.

## Установка

Для установки пакета `materials` используйте команду:

```sh
pip install git+https://github.com/sad-engineer/materials.git
```

File: materials/data/chemical_composition.csv (part 8 of 14)
"brand","C","Si","Mn","Ni","S","P","Cr","Mo","Ti","Al","Cu","V","РЗМ","Nb","Fe","Ce","W","B","N","Other","Zr","Ca","Mg","Co","Pb","Se","Arsenicum","Bi","Te","O","La","Y","Hf","Примесей","Zn","Sn","Ba","Ta","Sb","Твердость_Cu__Сплав_деформированый","Ag","Li","NiandCo","Be","CuandP","CuandAg","Na","Sc","F","Sr","Ga","AlandMg","Cd"
"ХН51ВМТЮКФР-ВД","до 0.08","до 0.5","до 0.5","44.3 - 57.7","до 0.009","до 0.015","9 - 12","5 - 8","2.2 - 2.9","3.9 - 4.8","до 0.07","0.2 - 0.8","","","до 3","","5 - 7","до 0.02","","","","","","14 - 16","","","","","","","","","","","","","","","","","","","","","","","","","","","","",""
"ХН51ВМТЮКФР","до 0.08","до 0.5","до 0.5","44.3 - 57.7","до 0.009","до 0.015","9 - 12","5 - 8","2.2 - 2.9","3.9 - 4.8","до 0.07","0.2 - 0.8","","","до 3","","5 - 7","до 0.02","","","","","","14 - 16","","","","","","","","","","","","","","","","","","","","","","","","","","","","",""
"ХН55М6ВЮ","до 0.08","до 0.4","до 0.4","51.075 - 60.3","до 0.01","до 0.015","9 - 11","5 - 6.5","","4.2 - 5","","","","","17 - 20","до 0.01","4.5 - 5.5","до 0.01","","","","","","","","","","","","","","","","","","","","","","","","","","","","","","","","","","",""
"ХН55МВЮ","до 0.08","до 0.4","до 0.4","51.075 - 60.3","до 0.01","до 0.015","9 - 11","5 - 6.5","","4.2 - 5","","","","","17 - 20","до 0.01","4.5 - 5.5","до 0.01","","","","","","","","","","","","","","","","","","","","","","","","","","","","","","","","","","",""
"ХН56ВМКЮ-ВД","до 0.1","до 0.6","до 0.3","52.234 - 62.6","до 0.011","до 0.015","8.5 - 10.5","6.5 - 8","","5.4 - 6.2","","","","","до 1.5","до 0.02","6 - 7.5","до 0.02","","","","","","11 - 13","","","","","","","","","","","","","","","","","","","","","","","","","","","","",""
"ХН56ВМКЮ","до 0.1","до 0.6","до 0.3","52.234 - 62.6","до 0.011","до 0.015","8.5 - 10.5","6.5 - 8","","5.4 - 6.2","","","","","до 1.5","до 0.02","6 - 7.5","до 0.02","","","","","","11 - 13","","","","","","","","","","","","","","","","","","","","","","","","","","","","",""
"ХН56ВМТЮ","до 0.1","до 0.06","до 0.5","52.102 - 64.8","до 0.015","до 0.015","19 - 22","4 - 6","1.1 - 1.6","2.1 - 2.6","","","","","до 4","","9 - 11","до 0.008","","","","","","","","","","","","","","","","","","","","","","","","","","","","","","","","","","",""
"ХН57МТВЮ","до 0.07","до 0.5","до 0.5","53.09 - 61.8","до 0.01","до 0.015","17 - 19","8.5 - 10","2.2 - 2.8","1 - 1.5","","","","","8 - 10","до 0.01","1.5 - 2.5","до 0.005","","","","","","","","","","","","","","","","","","","","","","","","","","","","","","","","","","",""
"ХН58ВМКЮР-ВД","до 0.08","до 0.4","до 0.3","52.88 - 62.4","до 0.01","до 0.015","7.5 - 9","3 - 5.5","","6.1 - 6.7","до 0.07","","","","до 1","до 0.02","6 - 8","до 0.02","","","","","","13.5 - 16","","","","","","","","","","","","","","","","","","","","","","","","","","","","",""
"ХН58ВМКЮР","до 0.08","до 0.4","до 0.3","52.88 - 62.4","до 0.01","до 0.015","7.5 - 9","3 - 5.5","","6.1 - 6.7","до 0.07","","","","до 1","до 0.02","6 - 8","до 0.02","","","","","","13.5 - 16","","","","","","","","","","","","","","","","","","","","","","","","","","","","",""
"ХН60ВТ","до 0.1","до 0.8","до 0.5","50.874 - 63.2","до 0.013","до 0.013","23.5 - 26.5","","0.3 - 0.7","до 0.5","","","","","до 4","","13 - 16","","","","","","","","","","","","","","","","","","","","","","","","","","","","","","","","","","","",""
"ХН60МЮВТ-ВД","0.04 - 0.09","до 0.5","до 0.5","57.77 - 68.46","до 0.01","до 0.015","17 - 19","5 - 7","2 - 3","3 - 4","до 0.07","","","","до 4","до 0.02","2.5 - 4","до 0.02","","","","","","","","","","","","","","","","","","","","","","","","","","","","","","","","","","",""
"ХН60МЮВТ","0.04 - 0.09","до 0.5","до 0.5","57.77 - 68.46","до 0.01","до 0.015","17 - 19","5 - 7","2 - 3","3 - 4","до 0.07","","","","до 4","до 0.02","2.5 - 4","до 0.02","","","","","","","","","","","","","","","","","","","","","","","","","","","","","","","","","","",""
"ХН60Ю","до 0.1","до 0.8","до 0.3","55 - 58","до 0.02","до 0.02","15 - 18","","","2.6 - 3.5","","","","","19.13 - 27.4","до 0.03","","","","","","","","","","","","","","","","","","","","","до 0.1","","","","","","","","","","","","","","","",""
"ХН62ВМКЮ","до 0.1","до 0.6","до 0.3","56.034 - 70","до 0.011","до 0.015","8.5 - 10.5","9 - 11.5","","4.2 - 4.9","","","","","до 4","до 0.02","4.3 - 6","до 0.02","","","","","","4 - 6","","","","","","","","","","","","","","","","","","","","","","","","","","","","",""
"ХН62МВКЮ-ВД","до 0.1","до 0.6","до 0.3","56.034 - 70","до 0.011","до 0.015","8.5 - 10.5","9 - 11.5","","4.2 - 4.9","","","","","до 4","до 0.02","4.3 - 6","до 0.02","","","","","","4 - 6","","","","","","","","","","","","","","","","","","","","","","","","","","","","",""
"ХН62МВКЮ","до 0.1","до 0.6","до 0.3","56.034 - 70","до 0.011","до 0.015","8.5 - 10.5","9 - 11.5","","4.2 - 4.9","","","","","до 4","до 0.02","4.3 - 6","до 0.02","","","","","","4 - 6","","","","","","","","","","","","","","","","","","","","","","","","","","","","",""
"ХН65ВМТЮ-ВД","до 0.07","до 0.6","до 0.6","60.968 - 70.6","до 0.012","до 0.015","15 - 17","3.5 - 4.5","1.2 - 1.6","1.2 - 1.6","","","","","до 3","до 0.025","8.5 - 10","до 0.01","","","","","","","","","","","","","","","","","","","","","","","","","","","","","","","","","","",""
"ХН65ВМТЮ-ВИ","до 0.07","до 0.6","до 0.6","60.968 - 70.6","до 0.012","до 0.015","15 - 17","3.5 - 4.5","1.2 - 1.6","1.2 - 1.6","","","","","до 3","до 0.025","8.5 - 10","до 0.01","","","","","","","","","","","","","","","","","","","","","","","","","","","","","","","","","","",""
"ХН65ВМТЮ","до 0.07","до 0.6","до 0.6","60.968 - 70.6","до 0.012","до 0.015","15 - 17","3.5 - 4.5","1.2 - 1.6","1.2 - 1.6","","","","","до 3","до 0.025","8.5 - 10","до 0.01","","","","","","","","","","","","","","","","","","","","","","","","","","","","","","","","","","",""
"ХН65МВТЮ","до 0.07","до 0.6","до 0.6","60.968 - 70.6","до 0.012","до 0.015","15 - 17","3.5 - 4.5","1.2 - 1.6","1.2 - 1.6","","","","","до 3","до 0.025","8.5 - 10","до 0.01","","","","","","","","","","","","","","","","","","","","","","","","","","","","","","","","","","",""
"ХН67МВТЮ-ВД","до 0.08","до 0.6","до 0.5","60.48 - 68.8","до 0.01","до 0.015","17 - 20","4 - 5","2.2 - 2.8","1 - 1.5","","","","","до 4","до 0.01","4 - 5","до 0.01","","","","","","","","","","","","","","","","","","","","","","","","","","","","","","","","","","",""
"ХН67МВТЮ","до 0.08","до 0.6","до 0.5","60.48 - 68.8","до 0.01","до 0.015","17 - 20","4 - 5","2.2 - 2.8","1 - 1.5","","","","","до 4","до 0.01","4 - 5","до 0.01","","","","","","","","","","","","","","","","","","","","","","","","","","","","","","","","","","",""
"ХН70ВМТЮ-ВИ","до 0.12","до 0.7","до 0.5","61.5 - 76.4","до 0.02","до 0.02","13 - 16","2 - 4","1.8 - 2.3","1.7 - 2.3","","0.1 - 0.5","","","до 5","до 0.02","5 - 7","до 0.02","","","","","","","","","","","","","","","","","","","","","","","","","","","","","","","","","","",""
"ХН70ВМТЮ","до 0.12","до 0.7","до 0.5","61.5 - 76.4","до 0.02","до 0.02","13 - 16","2 - 4","1.8 - 2.3","1.7 - 2.3","","0.1 - 0.5","","","до 5","до 0.02","5 - 7","до 0.02","","","","","","","","","","","","","","","","","","","","","","","","","","","","","","","","","","",""
"ХН70ВМТЮФ-ВД","до 0.12","до 0.6","до 0.5","60.621 - 75.2","до 0.009","до 0.015","13 - 16","2.5 - 4","1.7 - 2.2","2.4 - 2.9","","0.2 - 1","","","до 5","до 0.02","5 - 7","до 0.015","","","","","","","","","","","","","","","","","","","","","","","","","","","","","","","","","","",""
"ХН70ВМТЮФ","до 0.12","до 0.6","до 0.5","60.621 - 75.2","до 0.009","до 0.015","13 - 16","2.5 - 4","1.7 - 2.2","2.4 - 2.9","","0.2 - 1","","","до 5","до 0.02","5 - 7","до 0.015","","","","","","","","","","","","","","","","","","","","","","","","","","","","","","","","","","",""
"ХН70ВМЮТ","0.01 - 0.16","до 0.6","до 0.5","65.02 - 76.29","до 0.02","до 0.02","14 - 16","3 - 5","1 - 1.4","1.7 - 2.2","до 0.07","","","","до 3","","4 - 6","до 0.01","","","","","","","","","","","","","","","","","","","","","","","","","","","","","","","","","","",""
"ХН70МВТЮБ-ВД","до 0.12","до 0.6","до 0.5","59.425 - 74.6","до 0.01","до 0.015","16 - 19","4 - 6","1.9 - 2.8","1 - 1.7","","","","0.5 - 1.3","до 5","до 0.02","2 - 3.5","до 0.01","","","","","","","","","","","","","","","","","","","","","","","","","","","","","","","","","","",""
"ХН70МВТЮБ-ВИ","до 0.12","до 0.6","до 0.5","59.425 - 74.6","до 0.01","до 0.015","16 - 19","4 - 6","1.9 - 2.8","1 - 1.7","","","","0.5 - 1.3","до 5","до 0.02","2 - 3.5","до 0.01","","","","","","","","","","","","","","","","","","","","","","","","","","","","","","","","","","",""
"ХН70МВТЮБ","до 0.12","до 0.6","до 0.5","59.425 - 74.6","до 0.01","до 0.015","16 - 19","4 - 6","1.9 - 2.8","1 - 1.7","","","","0.5 - 1.3","до 5","до 0.02","2 - 3.5","до 0.01","","","","","","","","","","","","","","","","","","","","","","","","","","","","","","","","","","",""
"ХН70Ю","до 0.1","до 0.8","до 0.3","65.073 - 71.2","до 0.012","до 0.015","26 - 29","","","2.8 - 3.5","до 0.07","","","","до 1","до 0.03","","","","","","","","","","","","","","","","","","","","","до 0.1","","","","","","","","","","","","","","","",""
"ХН75ВМЮ","до 0.12","до 0.4","до 0.4","65.725 - 77.49","до 0.01","до 0.015","9 - 11","5 - 6.5","","4 - 4.6","","до 0.7","","","до 5","до 0.01","4.5 - 5.5","0.01 - 0.02","","","","","","","","","","","","","","","","","","","","","","","","","","","","","","","","","","",""
"ХН75МБТЮ","до 0.1","до 0.8","до 0.4","68.568 - 77.6","до 0.012","до 0.02","19 - 22","1.8 - 2.3","0.35 - 0.75","0.35 - 0.75","","","","0.9 - 1.3","до 3","","","","","","","","","","","","","","","","","","","","","","","","","","","","","","","","","","","","","",""
"ХН77ТЮ","до 0.07","до 0.6","до 0.4","70.083 - 77.4","до 0.007","до 0.015","19 - 22","","2.4 - 2.8","0.6 - 1","","","","","до 1","до 0.02","","до 0.003","","","","","","","до 0.001","","","","","","","","","","","","","","","","","","","","","","","","","","","",""
"ХН77ТЮР-ВД","до 0.07","до 0.6","до 0.4","70.076 - 77.4","до 0.007","до 0.015","19 - 22","","2.4 - 2.8","0.6 - 1","","","","","до 1","до 0.02","","до 0.01","","","","","","","до 0.001","","","","","","","","","","","","","","","","","","","","","","","","","","","",""
"ХН77ТЮР","до 0.07","до 0.6","до 0.4","70.076 - 77.4","до 0.007","до 0.015","19 - 22","","2.4 - 2.8","0.6 - 1","","","","","до 1","до 0.02","","до 0.01","","","","","","","до 0.001","","","","","","","","","","","","","","","","","","","","","","","","","","","",""
"ХН77ТЮРУ-ВД","0.04 - 0.08","до 0.6","до 0.4","71.967 - 77.66","до 0.007","до 0.015","19 - 22","","2.6 - 2.9","0.7 - 1","","","","","до 1","до 0.02","","до 0.01","","","","","","","до 0.001","","","","","","","","","","","","","","","","","","","","","","","","","","","",""
"ХН77ТЮРУ-ПД","0.04 - 0.08","до 0.6","до 0.4","71.967 - 77.66","до 0.007","до 0.015","19 - 22","","2.6 - 2.9","0.7 - 1","","","","","до 1","до 0.02","","до 0.01","","","","","","","до 0.001","","","","","","","","","","","","","","","","","","","","","","","","","","","",""
"ХН77ТЮРУ","0.04 - 0.08","до 0.6","до 0.4","71.967 - 77.66","до 0.007","до 0.015","19 - 22","","2.6 - 2.9","0.7 - 1","","","","","до 1","до 0.02","","до 0.01","","","","","","","до 0.001","","","","","","","","","","","","","","","","","","","","","","","","","","","",""
"ХН78Т","до 0.12","до 0.8","до 0.7","70.003 - 80.85","до 0.012","до 0.015","19 - 22","","0.15 - 0.35","","","","","","до 6","","","","","","","","","","","","","","","","","","","","","","","","","","","","","","","","","","","","","",""
"ХН80ТБЮ","до 0.08","до 0.8","до 1","72.293 - 81.7","до 0.012","до 0.015","15 - 18","","1.8 - 2.3","0.5 - 1","","","","1 - 1.5","до 3","","","","","","","","","","","","","","","","","","","","","","","","","","","","","","","","","","","","","",""
"ЭИ10","0.22 - 0.29","0.17 - 0.37","0.4 - 0.7","до 0.3","до 0.025","до 0.03","1.5 - 1.8","0.25 - 0.35","","","до 0.2","0.15 - 0.3","","","","","","","","","","","","","","","","","","","","","","","","","","","","","","","","","","","","","","","","",""
"ЭИ107","0.35 - 0.45","1.9 - 2.6","до 0.8","до 0.6","до 0.025","до 0.03","9 - 10.5","0.7 - 0.9","до 0.2","","до 0.3","","","","","","","","","","","","","","","","","","","","","","","","","","","","","","","","","","","","","","","","","",""
"ЭИ202","до 0.08","до 0.6","до 0.5","60.48 - 68.8","до 0.01","до 0.015","17 - 20","4 - 5","2.2 - 2.8","1 - 1.5","","","","","до 4","до 0.01","4 - 5","до 0.01","","","","","","","","","","","","","","","","","","","","","","","","","","","","","","","","","","",""
"ЭИ211","до 0.2","2 - 3","до 1.5","12 - 15","до 0.025","до 0.035","19 - 22","","до 0.2","","до 0.3","","","","","","","","","","","","","","","","","","","","","","","","","","","","","","","","","","","","","","","","","",""
"ЭИ319","до 0.2","до 1","до 2","12 - 15","до 0.025","до 0.035","22 - 25","","до 0.2","","до 0.3","","","","","","","","","","","","","","","","","","","","","","","","","","","","","","","","","","","","","","","","","",""
"ЭИ388","0.38 - 0.47","0.9 - 1.4","6 - 8","6 - 8","до 0.02","до 0.035","14 - 16","0.65 - 0.95","","","до 0.3","1.5 - 1.9","","","","","до 0.2","","","","","","","","","","","","","","","","","","","","","","","","","","","","","","","","","","","",""
"ЭИ404","0.07 - 0.12","1.2 - 2","до 0.8","","до 0.025","до 0.03","12 - 14","","","1 - 1.8","","","","","","","","","","","","","","","","","","","","","","","","","","","","","","","","","","","","","","","","","","",""
"ЭИ415","0.15 - 0.23","0.17 - 0.37","0.25 - 0.5","до 0.3","до 0.025","до 0.03","2.8 - 3.3","0.35 - 0.55","","","до 0.2","0.6 - 0.85","","","","","0.3 - 0.5","","","","","","","","","","","","","","","","","","","","","","","","","","","","","","","","","","","",""
"ЭИ417","до 0.2","до 1","до 2","17 - 20","до 0.02","до 0.035","22 - 25","","","","","","","","","","","","","","","","","","","","","","","","","","","","","","","","","","","","","","","","","","","","","",""
"ЭИ428","до 0.15","1.2 - 1.8","до 0.5","","до 0.025","до 0.03","5.5 - 7","","","0.7 - 1.1","","","","","","","","","","","","","","","","","","","","","","","","","","","","","","","","","","","","","","","","","","",""
"ЭИ435","до 0.12","до 0.8","до 0.7","70.003 - 80.85","до 0.012","до 0.015","19 - 22","","0.15 - 0.35","","","","","","до 6","","","","","","","","","","","","","","","","","","","","","","","","","","","","","","","","","","","","","",""
"ЭИ437А","до 0.07","до 0.6","до 0.4","70.083 - 77.4","до 0.007","до 0.015","19 - 22","","2.4 - 2.8","0.6 - 1","","","","","до 1","до 0.02","","до 0.003","","","","","","","до 0.001","","","","","","","","","","","","","","","","","","","","","","","","","","","",""
"ЭИ437Б-ВД","до 0.07","до 0.6","до 0.4","70.076 - 77.4","до 0.007","до 0.015","19 - 22","","2.4 - 2.8","0.6 - 1","","","","","до 1","до 0.02","","до 0.01","","","","","","","до 0.001","","","","","","","","","","","","","","","","","","","","","","","","","","","",""
"ЭИ437Б","до 0.07","до 0.6","до 0.4","70.076 - 77.4","до 0.007","до 0.015","19 - 22","","2.4 - 2.8","0.6 - 1","","","","","до 1","до 0.02","","до 0.01","","","","","","","до 0.001","","","","","","","","","","","","","","","","","","","","","","","","","","","",""
"ЭИ437БУ-ВД","0.04 - 0.08","до 0.6","до 0.4","71.967 - 77.66","до 0.007","до 0.015","19 - 22","","2.6 - 2.9","0.7 - 1","","","","","до 1","до 0.02","","до 0.01","","","","","","","до 0.001","","","","","","","","","","","","","","","","","","","","","","","","","","","",""
"ЭИ437БУ-ПД","0.04 - 0.08","до 0.6","до 0.4","71.967 - 77.66","до 0.007","до 0.015","19 - 22","","2.6 - 2.9","0.7 - 1","","","","","до 1","до 0.02","","до 0.01","","","","","","","до 0.001","","","","","","","","","","","","","","","","","","","","","","","","","","","",""
"ЭИ437БУ","0.04 - 0.08","до 0.6","до 0.4","71.967 - 77.66","до 0.007","до 0.015","19 - 22","","2.6 - 2.9","0.7 - 1","","","","","до 1","до 0.02","","до 0.01","","","","","","","до 0.001","","","","","","","","","","","","","","","","","","","","","","","","","","","",""
"ЭИ481","0.34 - 0.4","0.3 - 0.8","7.5 - 9.5","7 - 9","до 0.03","до 0.035","11.5 - 13.5","1.1 - 1.4","","","до 0.3","1.25 - 1.55","","0.25 - 0.45","","","","","","","","","","","","","","","","","","","","","","","","","","","","","","","","","","","","","","",""
"ЭИ484","до 0.15","1 - 1.5","до 0.8","","до 0.025","до 0.035","17 - 20","","","0.7 - 1.2","","","","","","","","","","","","","","","","","","","","","","","","","","","","","","","","","","","","","","","","","","",""
"ЭИ559А","до 0.1","до 0.8","до 0.3","55 - 58","до 0.02","до 0.02","15 - 18","","","2.6 - 3.5","","","","","19.13 - 27.4","до 0.03","","","","","","","","","","","","","","","","","","","","","до 0.1","","","","","","","","","","","","","","","",""
"ЭИ572","0.28 - 0.35","до 0.8","0.8 - 1.5","8 - 10","до 0.02","до 0.035","18 - 20","1 - 1.5","0.2 - 0.5","","","","","0.2 - 0.5","","","1 - 1.5","","","","","","","","","","","","","","","","","","","","","","","","","","","","","","","","","","","",""
"ЭИ578","0.15 - 0.2","0.17 - 0.37","0.25 - 0.5","до 0.3","до 0.025","до 0.03","2.5 - 3","0.5 - 0.7","","","","0.05 - 0.15","","","","","0.5 - 0.8","","","","","","","","","","","","","","","","","","","","","","","","","","","","","","","","","","","",""
"ЭИ579","0.15 - 0.23","0.17 - 0.37","0.25 - 0.5","до 0.3","до 0.025","до 0.03","2.8 - 3.3","0.35 - 0.55","","","до 0.2","0.6 - 0.85","","","","","0.3 - 0.5","","","","","","","","","","","","","","","","","","","","","","","","","","","","","","","","","","","",""
"ЭИ598-ВД","до 0.12","до 0.6","до 0.5","59.425 - 74.6","до 0.01","до 0.015","16 - 19","4 - 6","1.9 - 2.8","1 - 1.7","","","","0.5 - 1.3","до 5","до 0.02","2 - 3.5","до 0.01","","","","","","","","","","","","","","","","","","","","","","","","","","","","","","","","","","",""
"ЭИ598-ВИ","до 0.12","до 0.6","до 0.5","59.425 - 74.6","до 0.01","до 0.015","16 - 19","4 - 6","1.9 - 2.8","1 - 1.7","","","","0.5 - 1.3","до 5","до 0.02","2 - 3.5","до 0.01","","","","","","","","","","","","","","","","","","","","","","","","","","","","","","","","","","",""
"ЭИ598","до 0.12","до 0.6","до 0.5","59.425 - 74.6","до 0.01","до 0.015","16 - 19","4 - 6","1.9 - 2.8","1 - 1.7","","","","0.5 - 1.3","до 5","до 0.02","2 - 3.5","до 0.01","","","","","","","","","","","","","","","","","","","","","","","","","","","","","","","","","","",""
"ЭИ602","до 0.1","до 0.8","до 0.4","68.568 - 77.6","до 0.012","до 0.02","19 - 22","1.8 - 2.3","0.35 - 0.75","0.35 - 0.75","","","","0.9 - 1.3","до 3","","","","","","","","","","","","","","","","","","","","","","","","","","","","","","","","","","","","","",""
"ЭИ607","до 0.08","до 0.8","до 1","72.293 - 81.7","до 0.012","до 0.015","15 - 18","","1.8 - 2.3","0.5 - 1","","","","1 - 1.5","до 3","","","","","","","","","","","","","","","","","","","","","","","","","","","","","","","","","","","","","",""
"ЭИ612","до 0.12","до 0.6","1 - 2","34 - 38","до 0.02","до 0.03","14 - 16","","1.1 - 1.5","","","","","","38.23 - 47.1","","2.8 - 3.5","","","","","","","","","","","","","","","","","","","","","","","","","","","","","","","","","","","",""
"ЭИ617-ВИ","до 0.12","до 0.7","до 0.5","61.5 - 76.4","до 0.02","до 0.02","13 - 16","2 - 4","1.8 - 2.3","1.7 - 2.3","","0.1 - 0.5","","","до 5","до 0.02","5 - 7","до 0.02","","","","","","","","","","","","","","","","","","","","","","","","","","","","","","","","","","",""
"ЭИ617","до 0.12","до 0.7","до 0.5","61.5 - 76.4","до 0.02","до 0.02","13 - 16","2 - 4","1.8 - 2.3","1.7 - 2.3","","0.1 - 0.5","","","до 5","до 0.02","5 - 7","до 0.02","","","","","","","","","","","","","","","","","","","","","","","","","","","","","","","","","","",""
"ЭИ652","до 0.1","до 0.8","до 0.3","65.073 - 71.2","до 0.012","до 0.015","26 - 29","","","2.8 - 3.5","до 0.07","","","","до 1","до 0.03","","","","","","","","","","","","","","","","","","","","","до 0.1","","","","","","","","","","","","","","","",""
"ЭИ680","0.06 - 0.12","до 0.8","до 1","12.5 - 14.5","до 0.02","до 0.035","15 - 17","2 - 2.5","","","","","","0.9 - 1.3","","","","","","","","","","","","","","","","","","","","","","","","","","","","","","","","","","","","","","",""
"ЭИ69","0.4 - 0.5","до 0.8","до 0.7","13 - 15","до 0.02","до 0.035","13 - 15","0.25 - 0.4","","","до 0.3","","","","","","2 - 2.75","","","","","","","","","","","","","","","","","","","","","","","","","","","","","","","","","","","",""
"ЭИ694","0.07 - 0.12","до 0.6","1 - 2","14 - 17","до 0.02","до 0.035","13 - 15","","","","","","","0.9 - 1.3","","до 0.02","","до 0.005","","","","","","","","","","","","","","","","","","","","","","","","","","","","","","","","","","",""
"ЭИ695Р","0.07 - 0.12","до 0.6","до 2","18 - 20","до 0.02","до 0.035","13 - 15","","","","","","","0.9 - 1.3","","","2 - 2.8","до 0.005","","","","","","","","","","","","","","","","","","","","","","","","","","","","","","","","","","",""
"ЭИ696","до 0.1","до 1","до 1","18 - 21","до 0.02","до 0.035","10 - 12.5","","2.6 - 3.2","до 0.8","","","","","","","","до 0.02","","","","","","","","","","","","","","","","","","","","","","","","","","","","","","","","","","",""
"ЭИ696А","до 0.1","до 1","до 1","18 - 21","до 0.02","до 0.03","10 - 12.5","","2.3 - 2.8","до 0.8","","","","","","","","до 0.008","","","","","","","","","","","","","","","","","","","","","","","","","","","","","","","","","","",""
"ЭИ703","0.06 - 0.12","до 0.8","до 0.7","35 - 39","до 0.02","до 0.03","20 - 23","","0.7 - 1.2","до 0.5","","","","","31.08 - 41.44","до 0.05","2.8 - 3.5","","","","","","","","","","","","","","","","","","","","","","","","","","","","","","","","","","","",""
"ЭИ703Б","0.06 - 0.12","до 0.8","до 0.7","35 - 39","до 0.02","до 0.03","20 - 23","","","до 0.5","","","","1.2 - 1.7","30.58 - 40.94","до 0.05","2.8 - 3.5","","","","","","","","","","","","","","","","","","","","","","","","","","","","","","","","","","","",""
"ЭИ72","0.25 - 0.34","2 - 3","до 0.8","6 - 7.5","до 0.025","до 0.03","12 - 14","","","","","","","","","","","","","","","","","","","","","","","","","","","","","","","","","","","","","","","","","","","","","",""
"ЭИ725","до 0.1","до 0.6","до 1","35 - 38","до 0.02","до 0.03","14 - 16","","1.1 - 1.5","","","","","","37.725 - 45.9","","4 - 5","","","","","","","","","до 0.025","","","","","","","","","","","","","","","","","","","","","","","","","","",""
"ЭИ726","0.07 - 0.12","до 0.6","до 2","18 - 20","до 0.02","до 0.035","13 - 15","","","","","","","0.9 - 1.3","","до 0.02","2 - 2.8","до 0.025","","","","","","","","","","","","","","","","","","","","","","","","","","","","","","","","","","",""
"ЭИ732","до 0.08","2 - 3","до 1.5","12 - 15","до 0.025","до 0.035","19 - 22","","","","","","","","","","","","","","","","","","","","","","","","","","","","","","","","","","","","","","","","","","","","","",""
"ЭИ736","0.1 - 0.16","до 0.6","до 0.6","2.8 - 3.4","до 0.025","до 0.03","13 - 15","","до 0.05","","","0.18 - 0.28","","","","","1.6 - 2.2","до 0.004","","","","","","","","","","","","","","","","","","","","","","","","","","","","","","","","","","",""
"ЭИ765","0.01 - 0.16","до 0.6","до 0.5","65.02 - 76.29","до 0.02","до 0.02","14 - 16","3 - 5","1 - 1.4","1.7 - 2.2","до 0.07","","","","до 3","","4 - 6","до 0.01","","","","","","","","","","","","","","","","","","","","","","","","","","","","","","","","","","",""
"ЭИ787","до 0.08","до 0.6","до 0.6","33 - 37","до 0.02","до 0.035","14 - 16","","2.4 - 3.2","0.7 - 1.4","","","","","37.545 - 47.4","","2.5 - 3.5","до 0.02","","","","","","","","","","","","","","","","","","","","","","","","","","","","","","","","","","",""
"ЭИ802","0.12 - 0.18","до 0.4","0.5 - 0.9","0.4 - 0.8","до 0.025","до 0.03","11 - 13","0.5 - 0.7","до 0.2","","до 0.3","0.15 - 0.3","","","","","0.7 - 1.1","","","","","","","","","","","","","","","","","","","","","","","","","","","","","","","","","","","",""
"ЭИ826-ВД","до 0.12","до 0.6","до 0.5","60.621 - 75.2","до 0.009","до 0.015","13 - 16","2.5 - 4","1.7 - 2.2","2.4 - 2.9","","0.2 - 1","","","до 5","до 0.02","5 - 7","до 0.015","","","","","","","","","","","","","","","","","","","","","","","","","","","","","","","","","","",""
"ЭИ826","до 0.12","до 0.6","до 0.5","60.621 - 75.2","до 0.009","до 0.015","13 - 16","2.5 - 4","1.7 - 2.2","2.4 - 2.9","","0.2 - 1","","","до 5","до 0.02","5 - 7","до 0.015","","","","","","","","","","","","","","","","","","","","","","","","","","","","","","","","","","",""
"ЭИ827","до 0.12","до 0.4","до 0.4","65.725 - 77.49","до 0.01","до 0.015","9 - 11","5 - 6.5","","4 - 4.6","","до 0.7","","","до 5","до 0.01","4.5 - 5.5","0.01 - 0.02","","","","","","","","","","","","","","","","","","","","","","","","","","","","","","","","","","",""
"ЭИ835","до 0.12","до 1","5 - 7","15 - 18","до 0.02","до 0.035","23 - 26","","","","","","","","47.815 - 57","","","до 0.01","","","","","","","","","","","","","","","","","","","","","","","","","","","","","","","","","","",""
"ЭИ847-ИД","0.04 - 0.06","до 0.3","0.4 - 0.8","15 - 16","до 0.01","до 0.015","15 - 16","2.7 - 3.2","","","","","","до 0.9","","","","","","","","","","","","","","","","","","","","","","","","","","","","","","","","","","","","","","",""
"ЭИ847","до 0.09","до 0.8","до 0.8","14 - 16","до 0.02","до 0.035","15 - 17","2.5 - 3","","","","","","0.6 - 0.9","","","","","","","","","","","","","","","","","","","","","","","","","","","","","","","","","","","","","","",""
"ЭИ867-ВД","до 0.1","до 0.6","до 0.3","56.034 - 70","до 0.011","до 0.015","8.5 - 10.5","9 - 11.5","","4.2 - 4.9","","","","","до 4","до 0.02","4.3 - 6","до 0.02","","","","","","4 - 6","","","","","","","","","","","","","","","","","","","","","","","","","","","","",""
"ЭИ867","до 0.1","до 0.6","до 0.3","56.034 - 70","до 0.011","до 0.015","8.5 - 10.5","9 - 11.5","","4.2 - 4.9","","","","","до 4","до 0.02","4.3 - 6","до 0.02","","","","","","4 - 6","","","","","","","","","","","","","","","","","","","","","","","","","","","","",""
"ЭИ868","до 0.1","до 0.8","до 0.5","50.874 - 63.2","до 0.013","до 0.013","23.5 - 26.5","","0.3 - 0.7","до 0.5","","","","","до 4","","13 - 16","","","","","","","","","","","","","","","","","","","","","","","","","","","","","","","","","","","",""
"ЭИ893-ВД","до 0.07","до 0.6","до 0.6","60.968 - 70.6","до 0.012","до 0.015","15 - 17","3.5 - 4.5","1.2 - 1.6","1.2 - 1.6","","","","","до 3","до 0.025","8.5 - 10","до 0.01","","","","","","","","","","","","","","","","","","","","","","","","","","","","","","","","","","",""
"ЭИ893-ВИ","до 0.07","до 0.6","до 0.6","60.968 - 70.6","до 0.012","до 0.015","15 - 17","3.5 - 4.5","1.2 - 1.6","1.2 - 1.6","","","","","до 3","до 0.025","8.5 - 10","до 0.01","","","","","","","","","","","","","","","","","","","","","","","","","","","","","","","","","","",""
"ЭИ893","до 0.07","до 0.6","до 0.6","60.968 - 70.6","до 0.012","до 0.015","15 - 17","3.5 - 4.5","1.2 - 1.6","1.2 - 1.6","","","","","до 3","до 0.025","8.5 - 10","до 0.01","","","","","","","","","","","","","","","","","","","","","","","","","","","","","","","","","","",""
"ЭИ961","0.1 - 0.16","до 0.6","до 0.6","1.5 - 1.8","до 0.03","до 0.03","10.5 - 12","0.35 - 0.5","","","","0.18 - 0.3","","","","","1.6 - 2","","","","","","","","","","","","","","","","","","","","","","","","","","","","","","","","","","","",""
"ЭИ962","0.09 - 0.13","до 0.6","до 0.6","1.5 - 1.8","до 0.025","до 0.03","10.5 - 12","0.35 - 0.5","","","","0.18 - 0.3","","","","","1.6 - 2","","","","","","","","","","","","","","","","","","","","","","","","","","","","","","","","","","","",""
"ЭИ962А","0.14 - 0.18","до 0.6","до 0.6","1.4 - 1.8","до 0.025","до 0.03","10 - 12","0.35 - 0.5","","","","0.18 - 0.3","","","","","1.6 - 2","","","","","","","","","","","","","","","","","","","","","","","","","","","","","","","","","","","",""
"ЭИ993","0.15 - 0.22","до 0.5","до 0.5","до 0.06","до 0.025","до 0.03","11 - 13","0.4 - 0.6","","","","0.15 - 0.18","","0.2 - 0.4","","","0.4 - 0.7","до 0.003","","","","","","","","","","","","","","","","","","","","","","","","","","","","","","","","","","",""
"ЭП109-ВД","до 0.1","до 0.6","до 0.3","52.234 - 62.6","до 0.011","до 0.015","8.5 - 10.5","6.5 - 8","","5.4 - 6.2","","","","","до 1.5","до 0.02","6 - 7.5","до 0.02","","","","","","11 - 13","","","","","","","","","","","","","","","","","","","","","","","","","","","","",""
"ЭП109","до 0.1","до 0.6","до 0.3","52.234 - 62.6","до 0.011","до 0.015","8.5 - 10.5","6.5 - 8","","5.4 - 6.2","","","","","до 1.5","до 0.02","6 - 7.5","до 0.02","","","","","","11 - 13","","","","","","","","","","","","","","","","","","","","","","","","","","","","",""
"ЭП126","до 0.1","до 0.6","до 1.5","25 - 30","до 0.02","до 0.02","19 - 22","2.8 - 3.5","","","","","","0.7 - 1.3","34.655 - 47.55","","4.8 - 6","до 0.005","0.15 - 0.3","","","","","","","","","","","","","","","","","","","","","","","","","","","","","","","","","",""
"ЭП164","до 0.08","до 0.6","0.5 - 1","22 - 25","до 0.02","до 0.035","14 - 16","","1.4 - 1.8","","","","","","50.435 - 58.1","до 0.025","4 - 5","до 0.005","","","","","","","","","","","","","","","","","","","","","","","","","","","","","","","","","","",""
"ЭП182","0.17 - 0.24","до 0.37","до 0.5","до 0.5","до 0.03","до 0.03","0.9 - 1.4","0.8 - 1.1","0.05 - 0.12","","","0.7 - 1","","","","","","до 0.005","","","","","","","","","","","","","","","","","","","","","","","","","","","","","","","","","","",""
"ЭП199","до 0.1","до 0.06","до 0.5","52.102 - 64.8","до 0.015","до 0.015","19 - 22","4 - 6","1.1 - 1.6","2.1 - 2.6","","","","","до 4","","9 - 11","до 0.008","","","","","","","","","","","","","","","","","","","","","","","","","","","","","","","","","","",""
"ЭП202-ВД","до 0.08","до 0.6","до 0.5","60.48 - 68.8","до 0.01","до 0.015","17 - 20","4 - 5","2.2 - 2.8","1 - 1.5","","","","","до 4","до 0.01","4 - 5","до 0.01","","","","","","","","","","","","","","","","","","","","","","","","","","","","","","","","","","",""
"ЭП202","до 0.08","до 0.6","до 0.5","60.48 - 68.8","до 0.01","до 0.015","17 - 20","4 - 5","2.2 - 2.8","1 - 1.5","","","","","до 4","до 0.01","4 - 5","до 0.01","","","","","","","","","","","","","","","","","","","","","","","","","","","","","","","","","","",""
"ЭП220-ВД","до 0.08","до 0.5","до 0.5","44.3 - 57.7","до 0.009","до 0.015","9 - 12","5 - 8","2.2 - 2.9","3.9 - 4.8","до 0.07","0.2 - 0.8","","","до 3","","5 - 7","до 0.02","","","","","","14 - 16","","","","","","","","","","","","","","","","","","","","","","","","","","","","",""
"ЭП238-ВД","до 0.08","до 0.4","до 0.3","52.88 - 62.4","до 0.01","до 0.015","7.5 - 9","3 - 5.5","","6.1 - 6.7","до 0.07","","","","до 1","до 0.02","6 - 8","до 0.02","","","","","","13.5 - 16","","","","","","","","","","","","","","","","","","","","","","","","","","","","",""
"ЭП291","0.15 - 0.21","до 0.6","0.6 - 1","0.5 - 1","до 0.025","до 0.03","10 - 11.5","0.8 - 1.1","","","","0.2 - 0.4","","0.2 - 0.45","","","","","","","","","","","","","","","","","","","","","","","","","","","","","","","","","","","","","","",""
"ЭП303","0.5 - 0.6","до 0.45","8 - 10","3.5 - 4.5","до 0.03","до 0.04","20 - 22","","","","до 0.3","","","","","","","","0.3 - 0.6","","","","","","","","","","","","","","","","","","","","","","","","","","","","","","","","","",""
"ЭП303Б","0.5 - 0.6","до 0.45","8 - 10","3.5 - 4.5","до 0.03","до 0.04","20 - 22","","","","до 0.3","","","0.4 - 1","","","","","0.3 - 0.6","","","","","","","","","","","","","","","","","","","","","","","","","","","","","","","","","",""
"ЭП33","до 0.1","до 0.6","до 0.6","21 - 25","до 0.01","до 0.025","10 - 12.5","1 - 1.6","2.6 - 3.2","до 0.8","","","","","","","","до 0.02","","","","","","","","","","","","","","","","","","","","","","","","","","","","","","","","","","",""
"ЭП428","0.17 - 0.23","до 0.6","0.5 - 0.9","0.5 - 0.9","до 0.025","до 0.03","10.5 - 12.5","0.5 - 0.7","","","","0.15 - 0.3","","","","","0.7 - 1.1","","","","","","","","","","","","","","","","","","","","","","","","","","","","","","","","","","","",""
"ЭП44","0.18 - 0.25","до 0.37","0.5 - 0.8","до 0.3","до 0.03","до 0.03","1 - 1.5","0.8 - 1.1","до 0.06","","","0.7 - 1","","0.05 - 0.15","","0.05 - 0.1","","до 0.005","","","","","","","","","","","","","","","","","","","","","","","","","","","","","","","","","","",""
"ЭП454","до 0.08","до 0.4","до 0.4","51.075 - 60.3","до 0.01","до 0.015","9 - 11","5 - 6.5","","4.2 - 5","","","","","17 - 20","до 0.01","4.5 - 5.5","до 0.01","","","","","","","","","","","","","","","","","","","","","","","","","","","","","","","","","","",""
"ЭП48","0.4 - 0.5","0.1 - 1","0.85 - 1.25","4 - 5","до 0.03","до 0.035","21 - 23","2.5 - 3","","","","","","","","","","","","","","","","","","","","","","","","","","","","","","","","","","","","","","","","","","","","",""
"ЭП503","0.07 - 0.12","0.4 - 0.7","0.4 - 0.7","до 0.5","до 0.025","до 0.025","2.1 - 2.6","0.5 - 0.7","","","","0.2 - 0.35","","0.8 - 1.2","","","7 - 8.5","","","","","","","","","","","","","","","","","","","","","","","","","","","","","","","","","","","",""
"ЭП505","0.07 - 0.12","","","0.5 - 1","до 0.025","до 0.025","6 - 8","0.7 - 1","","","","0.3 - 0.5","","0.15 - 0.4","","","","до 0.005","","","","","","","","","","","","","","","","","","","","","","","","","","","","","","","","","","",""
"ЭП539-ВД","0.04 - 0.09","до 0.5","до 0.5","57.77 - 68.46","до 0.01","до 0.015","17 - 19","5 - 7","2 - 3","3 - 4","до 0.07","","","","до 4","до 0.02","2.5 - 4","до 0.02","","","","","","","","","","","","","","","","","","","","","","","","","","","","","","","","","","",""
"ЭП54","до 0.08","до 0.8","до 0.8","5.5 - 6.5","до 0.025","до 0.035","20 - 22","1.8 - 2.5","0.2 - 0.4","","","","","","","","","","","","","","","","","","","","","","","","","","","","","","","","","","","","","","","","","","","",""
"ЭП590","до 0.07","до 0.5","до 0.5","53.09 - 61.8","до 0.01","до 0.015","17 - 19","8.5 - 10","2.2 - 2.8","1 - 1.5","","","","","8 - 10","до 0.01","1.5 - 2.5","до 0.005","","","","","","","","","","","","","","","","","","","","","","","","","","","","","","","","","","",""
"ЭП670","до 0.05","до 0.7","до 0.7","30 - 34","до 0.02","до 0.03","19 - 22","","0.25 - 0.6","до 0.5","","","","","41.4 - 50.75","","","","","","","","","","","","","","","","","","","","","","","","","","","","","","","","","","","","","",""
"ЭП747","до 0.1","до 1","до 1","44 - 46","до 0.02","до 0.025","15 - 17","","","2.9 - 3.9","","","","","30.825 - 38.1","до 0.03","","","","","","","","","","","","","","","","","","","","","до 0.1","","","","","","","","","","","","","","","",""
"ЭП752","0.1 - 0.15","до 0.5","0.5 - 1","0.5 - 1","до 0.025","до 0.025","11 - 13","0.7 - 1","","","","0.15 - 0.3","","0.15 - 0.3","","","0.55 - 0.85","до 0.08","","","","","","","","","","","","","","","","","","","","","","","","","","","","","","","","","","",""
"ЭП975-ИД","0.1 - 0.16","до 0.4","до 0.4","49.11 - 58.5","до 0.01","до 0.015","7.5 - 9","0.8 - 1.5","2 - 2.7","4.5 - 5.1","","","","1 - 2","до 1","до 0.03","9.5 - 11","до 0.035","","Ni - basis","до 0.04","","","14.1 - 17","","","","","","","","","","всего 0.5","","","","","","","","","","","","","","","","","","",""
"ЭП975ИД","0.1 - 0.16","до 0.4","до 0.4","49.11 - 58.5","до 0.01","до 0.015","7.5 - 9","0.8 - 1.5","2 - 2.7","4.5 - 5.1","","","","1 - 2","до 1","до 0.03","9.5 - 11","до 0.035","","Ni - basis","до 0.04","","","14.1 - 17","","","","","","","","","","всего 0.5","","","","","","","","","","","","","","","","","","",""
"10Х23Н18","до 0.1","до 1","до 2","17 - 20","до 0.02","до 0.035","22 - 25","","до 0.2","","до 0.3","","","","","","","","","","","","","","","","","","","","","","","","","","","","","","","","","","","","","","","","","",""
"0Х23Н18","до 0.1","до 1","до 2","17 - 20","до 0.02","до 0.035","22 - 25","","до 0.2","","до 0.3","","","","","","","","","","","","","","","","","","","","","","","","","","","","","","","","","","","","","","","","","",""
"20Х25Н20С2","до 0.2","2 - 3","до 1.5","18 - 21","до 0.02","до 0.035","24 - 27","до 0.3","до 0.2","","до 0.3","до 0.2","","","46.045 - 56","","до 0.2","","","","","","","","","","","","","","","","","","","","","","","","","","","","","","","","","","","",""
"Х25Н20С2","до 0.2","2 - 3","до 1.5","18 - 21","до 0.02","до 0.035","24 - 27","до 0.3","до 0.2","","до 0.3","до 0.2","","","46.045 - 56","","до 0.2","","","","","","","","","","","","","","","","","","","","","","","","","","","","","","","","","","","",""
"ЭИ283","до 0.2","2 - 3","до 1.5","18 - 21","до 0.02","до 0.035","24 - 27","до 0.3","до 0.2","","до 0.3","до 0.2","","","46.045 - 56","","до 0.2","","","","","","","","","","","","","","","","","","","","","","","","","","","","","","","","","","","",""
"000Х18Н11","до 0.03","до 0.8","до 2","10.5 - 12.5","до 0.02","до 0.035","17 - 19","","","","","","","","","","","","","","","","","","","","","","","","","","","","","","","","","","","","","","","","","","","","","",""
"000Х18Н12","до 0.03","до 0.4","до 0.4","11.5 - 13","до 0.02","до 0.03","17 - 19","","до 0.005","","","","","","","","","","","","","","","","","","","","","","","","","","","","","","","","","","","","","","","","","","","",""
"000Х23Н28М3Д3Т","до 0.03","до 0.8","до 0.8","26 - 29","до 0.02","до 0.035","22 - 25","2.5 - 3","0.5 - 0.9","","2.5 - 3.5","","","","36.915 - 46.5","","","","","","","","","","","","","","","","","","","","","","","","","","","","","","","","","","","","","",""
"00Х16Н15М3Б","до 0.03","до 0.6","до 0.8","14 - 16","до 0.015","до 0.02","15 - 17","2.5 - 3","","","","","","0.25 - 0.5","","","","","","","","","","","","","","","","","","","","","","","","","","","","","","","","","","","","","","",""
"00Х18Н10","до 0.04","до 0.8","до 2","9 - 11","до 0.02","до 0.035","17 - 19","","","","","","","","","","","","","","","","","","","","","","","","","","","","","","","","","","","","","","","","","","","","","",""
"00Х20Н20М4Б","до 0.03","до 0.6","1.8 - 2.5","20 - 22","до 0.02","до 0.03","20 - 22","3.4 - 3.7","","","","","","","","","","","","С*15-0.8 ниобий","","","","","","","","","","","","","","","","","","","","","","","","","","","","","","","","",""
"02Х18Н11","до 0.025","до 0.25","до 2","10.5 - 12.5","до 0.02","до 0.025","17 - 19","","","","","","","","","","","","","","","","","","","","","","","","","","","","","","","","","","","","","","","","","","","","","",""
"03Х15Н35Г7М6Б","до 0.03","до 0.9","5 - 7.5","33 - 36","до 0.02","до 0.035","13 - 16","5 - 7.5","","","","","","1.2 - 1.8","30.22 - 39.8","","","","","","","","","","","","","","","","","","","","","","","","","","","","","","","","","","","","","",""
"03Х16Н15М3","до 0.03","до 0.6","до 0.8","14 - 16","до 0.015","до 0.02","15 - 17","2.5 - 3","","","","","","","","","","","","","","","","","","","","","","","","","","","","","","","","","","","","","","","","","","","","",""
"03Х16Н15М3Б","до 0.03","до 0.6","до 0.8","14 - 16","до 0.015","до 0.02","15 - 17","2.5 - 3","","","","","","0.25 - 0.5","","","","","","","","","","","","","","","","","","","","","","","","","","","","","","","","","","","","","","",""
"03Х18Н11","до 0.03","до 0.8","до 2","10.5 - 12.5","до 0.02","до 0.035","17 - 19","","","","","","","","","","","","","","","","","","","","","","","","","","","","","","","","","","","","","","","","","","","","","",""
"03Х18Н12","до 0.03","до 0.4","до 0.4","11.5 - 13","до 0.02","до 0.03","17 - 19","","до 0.005","","","","","","","","","","","","","","","","","","","","","","","","","","","","","","","","","","","","","","","","","","","",""
"03Х18Н16М3","до 0.03","до 0.4","до 2","14.5 - 16.5","до 0.01","до 0.025","17 - 18.5","2.6 - 3.1","","","до 0.3","","","","","","","","до 0.1","","","","","","","","","","","","","","","","","","","","","","","","","","","","","","","","","",""
"03Х21Н21М4ГБ","до 0.03","до 0.6","1.8 - 2.5","20 - 22","до 0.02","до 0.03","20 - 22","3.4 - 3.7","","","","","","","","","","","","С*15-0.8 ниобий","","","","","","","","","","","","","","","","","","","","","","","","","","","","","","","","",""
"03Х21Н32М3Б-ВИ","до 0.03","до 0.35","1.3 - 1.7","31.5 - 33","до 0.01","до 0.015","20 - 22","3 - 4","","","","","","0.9 - 1.2","","","","","","","","","","","","","","","","","","","","","","","","","","","","","","","","","","","","","","",""
