Repository: sad-engineer/materials

# materials

`materials` - это пакет Python для работы с базой данных материалов. Пакет предоставляет простой доступ к информации о материалах, включая их характеристики, химический состав, механические и технологические свойства. Основная цель пакета - упростить взаимодействие с базой данных материалов через функции, выполняющие CRUD-операции.

Материал демонстрационный, показывает навыки работы.

## Установка

Для установки пакета `materials` используйте команду:

```sh
pip install git+https://github.com/sad-engineer/materials.git
```

File: materials/data/chemical_composition.csv (part 9 of 14)
"brand","C","Si","Mn","Ni","S","P","Cr","Mo","Ti","Al","Cu","V","РЗМ","Nb","Fe","Ce","W","B","N","Other","Zr","Ca","Mg","Co","Pb","Se","Arsenicum","Bi","Te","O","La","Y","Hf","Примесей","Zn","Sn","Ba","Ta","Sb","Твердость_Cu__Сплав_деформированый","Ag","Li","NiandCo","Be","CuandP","CuandAg","Na","Sc","F","Sr","Ga","AlandMg","Cd"
"03Х21Н32М3Б","до 0.03","до 0.35","1.3 - 1.7","31.5 - 33","до 0.01","до 0.015","20 - 22","3 - 4","","","","","","0.9 - 1.2","","","","","","","","","","","","","","","","","","","","","","","","","","","","","","","","","","","","","","",""
"03Х22Н6М2","до 0.03","до 0.4","1 - 2","5.5 - 6.5","до 0.02","до 0.035","21 - 23","1.8 - 2.5","до 0.05","","до 0.3","","","","","","","","","","","","","","","","","","","","","","","","","","","","","","","","","","","","","","","","","",""
"03Х23Н6","до 0.03","до 0.4","1 - 2","5.6 - 6.3","до 0.02","до 0.035","22 - 24","","до 0.05","","до 0.3","","","","","","","","","","","","","","","","","","","","","","","","","","","","","","","","","","","","","","","","","",""
"03ХН28МДТ","до 0.03","до 0.8","до 0.8","26 - 29","до 0.02","до 0.035","22 - 25","2.5 - 3","0.5 - 0.9","","2.5 - 3.5","","","","36.915 - 46.5","","","","","","","","","","","","","","","","","","","","","","","","","","","","","","","","","","","","","",""
"04Х17Т","до 0.04","до 0.8","до 0.8","","до 0.025","до 0.035","16.5 - 18.5","","","","","","","","","","","","","5*С < Ti < 0.6","","","","","","","","","","","","","","","","","","","","","","","","","","","","","","","","",""
"04Х18Н10","до 0.04","до 0.8","до 2","9 - 11","до 0.02","до 0.035","17 - 19","","","","","","","","","","","","","","","","","","","","","","","","","","","","","","","","","","","","","","","","","","","","","",""
"06Х12Н3Д","до 0.06","до 0.3","до 0.6","2.8 - 3.2","до 0.025","до 0.03","12 - 13.5","","","","0.8 - 1.1","","","","","","","","","","","","","","","","","","","","","","","","","","","","","","","","","","","","","","","","","",""
"06Х16Н15М2Г2ТФР-ИД","0.05 - 0.08","0.3 - 0.6","1.3 - 2","14 - 15.5","до 0.012","до 0.02","15.5 - 17","1.9 - 2.5","0.2 - 0.5","","","0.1 - 0.3","","","","","","","","","","","","","","","","","","","","","","","","","","","","","","","","","","","","","","","","",""
"06Х16Н15М2Г2ТФР","0.05 - 0.08","0.3 - 0.6","1.3 - 2","14 - 15.5","до 0.012","до 0.02","15.5 - 17","1.9 - 2.5","0.2 - 0.5","","","0.1 - 0.3","","","","","","","","","","","","","","","","","","","","","","","","","","","","","","","","","","","","","","","","",""
"06Х18Н10Т","до 0.06","до 0.8","1 - 2","9 - 11","до 0.02","до 0.035","17 - 19","","","","","","","","","","","","","(5 С - 0.6) Ti, остальное Fe","","","","","","","","","","","","","","","","","","","","","","","","","","","","","","","","",""
"06Х18Н11","до 0.06","до 0.8","до 2","10 - 12","до 0.02","до 0.035","17 - 19","","","","","","","","","","","","","","","","","","","","","","","","","","","","","","","","","","","","","","","","","","","","","",""
"06ХН28МДТ","до 0.06","до 0.8","до 0.8","26 - 29","до 0.02","до 0.035","22 - 25","2.5 - 3","0.5 - 0.9","","2.5 - 3.5","","","","36.885 - 46.5","","","","","","","","","","","","","","","","","","","","","","","","","","","","","","","","","","","","","",""
"06ХН28МТ","до 0.06","до 0.8","до 0.8","26 - 29","до 0.02","до 0.035","22 - 25","1.8 - 2.5","0.4 - 0.7","","","","","","41.085 - 49.8","","","","","","","","","","","","","","","","","","","","","","","","","","","","","","","","","","","","","",""
"07Х16Н4Б","0.05 - 0.1","до 0.6","0.2 - 0.5","3.5 - 4.5","до 0.02","до 0.025","15 - 16.5","","","","","","","0.2 - 0.4","","","","","","","","","","","","","","","","","","","","","","","","","","","","","","","","","","","","","","",""
"07Х16Н6","0.05 - 0.09","до 0.8","до 0.8","5 - 8","до 0.02","до 0.035","15.5 - 17.5","","","","","","","","","","","","","","","","","","","","","","","","","","","","","","","","","","","","","","","","","","","","","",""
"08Х10Н20Т2","до 0.08","до 0.8","до 2","18 - 20","до 0.03","до 0.035","10 - 12","","1.5 - 2.5","до 1","","","","","","","","","","","","","","","","","","","","","","","","","","","","","","","","","","","","","","","","","","",""
"08Х13","до 0.08","до 0.8","до 0.8","до 0.6","до 0.025","до 0.03","12 - 14","","","","","","","","","","","","","","","","","","","","","","","","","","","","","","","","","","","","","","","","","","","","","",""
"08Х14МФ-Ш","0.05 - 0.1","0.2 - 0.45","0.8 - 1.2","","до 0.02","до 0.035","13 - 14.8","0.2 - 0.4","","","","0.15 - 0.3","","","","","","","","","","","","","","","","","","","","","","","","","","","","","","","","","","","","","","","","",""
"08Х14МФ","0.05 - 0.1","0.2 - 0.45","0.8 - 1.2","","до 0.02","до 0.035","13 - 14.8","0.2 - 0.4","","","","0.15 - 0.3","","","","","","","","","","","","","","","","","","","","","","","","","","","","","","","","","","","","","","","","",""
"08Х14Ф","до 0.08","до 0.8","до 0.8","","до 0.02","до 0.035","13 - 15","","","","","0.15 - 0.3","","","","","","","","","","","","","","","","","","","","","","","","","","","","","","","","","","","","","","","","",""
"08Х15Н5Д2Т-Ш","до 0.08","до 0.7","до 1","4.7 - 5.5","до 0.018","до 0.02","14 - 15","","0.15 - 0.3","","1.75 - 2.5","","","","","","","","","","","","","","","","","","","","","","","","","","","","","","","","","","","","","","","","","",""
"08Х15Н5Д2Т","до 0.08","до 0.7","до 1","4.7 - 5.5","до 0.018","до 0.02","14 - 15","","0.15 - 0.3","","1.75 - 2.5","","","","","","","","","","","","","","","","","","","","","","","","","","","","","","","","","","","","","","","","","",""
"08Х15Н5Д2ТУ-ВД","до 0.08","до 0.7","до 1","4.8 - 5.8","до 0.018","до 0.02","13.5 - 14.8","","0.03 - 0.15","","1.75 - 2.5","","","","","","","","","","","","","","","","","","","","","","","","","","","","","","","","","","","","","","","","","",""
"08Х15Н5Д2ТУ-Ш","до 0.08","до 0.7","до 1","4.8 - 5.8","до 0.018","до 0.02","13.5 - 14.8","","0.03 - 0.15","","1.75 - 2.5","","","","","","","","","","","","","","","","","","","","","","","","","","","","","","","","","","","","","","","","","",""
"08Х15Н5Д2ТУ","до 0.08","до 0.7","до 1","4.8 - 5.8","до 0.018","до 0.02","13.5 - 14.8","","0.03 - 0.15","","1.75 - 2.5","","","","","","","","","","","","","","","","","","","","","","","","","","","","","","","","","","","","","","","","","",""
"08Х17Н13М2Т","до 0.08","до 0.8","до 2","12 - 14","до 0.02","до 0.035","16 - 18","2 - 3","","","до 0.3","","","","","","","","","(5 С - 0.7) Ti, остальное Fe","","","","","","","","","","","","","","","","","","","","","","","","","","","","","","","","",""
"08Х17Н15М3Т","до 0.08","до 0.8","до 2","14 - 16","до 0.02","до 0.035","16 - 18","3 - 4","0.3 - 0.6","","","","","","","","","","","","","","","","","","","","","","","","","","","","","","","","","","","","","","","","","","","",""
"08Х17Н5М3","0.06 - 0.1","до 0.8","до 0.8","4.5 - 5.5","до 0.02","до 0.035","16 - 17.5","3 - 3.5","","","","","","","","","","","","","","","","","","","","","","","","","","","","","","","","","","","","","","","","","","","","",""
"08Х17Н6Т","до 0.08","до 0.8","до 0.8","5.5 - 6.5","до 0.02","до 0.035","16.5 - 18","","0.15 - 0.35","","","","","","","","","до 0.003","","","","","","","","","","","","","","","","","","","","","","","","","","","","","","","","","","",""
"08Х17Т","до 0.08","до 0.8","до 0.8","до 0.6","до 0.025","до 0.035","16 - 18","","до 0.8","","до 0.3","","","","","","","","","","","","","","","","","","","","","","","","","","","","","","","","","","","","","","","","","",""
"08Х18Г8Н2Т","до 0.08","до 0.8","7 - 9","1.8 - 2.8","до 0.025","до 0.035","17 - 19","","0.2 - 0.5","","до 0.3","","","","","","","","","","","","","","","","","","","","","","","","","","","","","","","","","","","","","","","","","",""
"08Х18Н10","до 0.08","до 0.8","до 2","9 - 11","до 0.02","до 0.035","17 - 19","","до 0.5","","до 0.3","","","","","","","","","","","","","","","","","","","","","","","","","","","","","","","","","","","","","","","","","",""
"08Х18Н10Т","до 0.08","до 0.8","до 2","9 - 11","до 0.02","до 0.035","17 - 19","","","","до 0.3","","","","","","","","","(5 С - 0.7) Ti, остальное Fe","","","","","","","","","","","","","","","","","","","","","","","","","","","","","","","","",""
"08Х18Н12Б","до 0.08","до 0.8","до 2","11 - 13","до 0.02","до 0.035","17 - 19","","","","","","","","","","","","","10*С-1.1 ниобий","","","","","","","","","","","","","","","","","","","","","","","","","","","","","","","","",""
"08Х18Н12Т","до 0.08","до 0.8","до 2","11 - 13","до 0.02","до 0.035","17 - 19","","","","","","","","","","","","","5(С - 0.6) Ti, остальное Fe","","","","","","","","","","","","","","","","","","","","","","","","","","","","","","","","",""
"08Х18Т1","до 0.08","до 0.8","до 0.7","до 0.6","до 0.025","до 0.035","17 - 19","","0.6 - 1","","до 0.3","","","","","","","","","","","","","","","","","","","","","","","","","","","","","","","","","","","","","","","","","",""
"08Х18Тч","до 0.08","до 0.8","до 0.8","","до 0.025","до 0.035","17 - 19","","","до 0.1","","","","","","до 0.1","","","","5(С - 0.6) Ti, остальное Fe","","до 0.05","","","","","","","","","","","","","","","","","","","","","","","","","","","","","","",""
"08Х22Н6Т","до 0.08","до 0.8","до 0.8","5.3 - 6.3","до 0.025","до 0.035","21 - 23","","","","до 0.3","","","","","","","","","(5 С - 0.65) Ti, остальное Fe","","","","","","","","","","","","","","","","","","","","","","","","","","","","","","","","",""
"08ХГСБДП","до 0.1","0.5 - 0.8","0.8 - 1.2","","до 0.035","0.05 - 0.08","0.5 - 0.8","","","","0.2 - 0.4","","","0.02 - 0.05","","","","","","","","","","","","","","","","","","","","","","","","до 0.02","","","","","","","","","","","","","","",""
"08ХГСДП","до 0.1","0.5 - 0.8","0.8 - 1.2","","до 0.035","0.05 - 0.08","0.5 - 0.8","","","до 0.02","0.2 - 0.4","","","","","","","","","","","","","","","","","","","","","","","","","","","","","","","","","","","","","","","","","",""
"09Х15Н8Ю","до 0.09","до 0.8","до 0.8","7 - 9.4","до 0.025","до 0.035","14 - 16","","","0.7 - 1.3","","","","","","","","","","","","","","","","","","","","","","","","","","","","","","","","","","","","","","","","","","",""
"09Х15Н8Ю1","до 0.09","до 0.8","до 0.8","7 - 9.4","до 0.025","до 0.035","14 - 16","","","0.7 - 1.3","","","","","","","","","","","","","","","","","","","","","","","","","","","","","","","","","","","","","","","","","","",""
"09Х16Н4Б","0.08 - 0.12","до 0.6","до 0.5","4 - 4.5","до 0.015","до 0.03","15 - 16.5","","","","","","","0.05 - 0.15","","","","","","","","","","","","","","","","","","","","","","","","","","","","","","","","","","","","","","",""
"09Х17Н-Ш","до 0.09","0.4 - 0.8","до 0.5","0.8 - 1.2","до 0.025","до 0.03","15.6 - 17.6","","","","до 0.25","","","","","","","","","","","","","","","","","","","","","","","","","","","","","","","","","","","","","","","","","",""
"09Х17Н","до 0.09","0.4 - 0.8","до 0.5","0.8 - 1.2","до 0.025","до 0.03","15.6 - 17.6","","","","до 0.25","","","","","","","","","","","","","","","","","","","","","","","","","","","","","","","","","","","","","","","","","",""
"09Х17Н7Ю","до 0.09","до 0.8","до 0.08","7 - 8","до 0.02","до 0.03","16 - 17.5","","","0.5 - 0.8","","","","","","","","","","","","","","","","","","","","","","","","","","","","","","","","","","","","","","","","","","",""
"09Х17Н7Ю1","до 0.09","до 0.8","до 0.8","6.5 - 7.5","до 0.025","до 0.035","16.5 - 18","","","0.7 - 1.1","","","","","","","","","","","","","","","","","","","","","","","","","","","","","","","","","","","","","","","","","","",""
"09Х18Н10Т","0.07 - 0.1","до 0.8","1 - 2","9 - 11","до 0.02","до 0.035","17 - 19","","","","","","","","","","","","","(5 С - 0.7) Ti, остальное Fe","","","","","","","","","","","","","","","","","","","","","","","","","","","","","","","","",""
"0Х10Н20Т2","до 0.08","до 0.8","до 2","18 - 20","до 0.03","до 0.035","10 - 12","","1.5 - 2.5","до 1","","","","","","","","","","","","","","","","","","","","","","","","","","","","","","","","","","","","","","","","","","",""
"0Х13","до 0.08","до 0.8","до 0.8","до 0.6","до 0.025","до 0.03","12 - 14","","","","","","","","","","","","","","","","","","","","","","","","","","","","","","","","","","","","","","","","","","","","","",""
"0Х15Н65М16В","до 0.03","до 0.15","до 1","59.793 - 67.5","до 0.012","до 0.015","14.5 - 16.5","15 - 17","","","","","","","до 1","","3 - 4.5","","","","","","","","","","","","","","","","","","","","","","","","","","","","","","","","","","","",""
"0Х17Н13М2Т","до 0.08","до 0.8","до 2","12 - 14","до 0.02","до 0.035","16 - 18","2 - 3","","","до 0.3","","","","","","","","","(5 С - 0.7) Ti, остальное Fe","","","","","","","","","","","","","","","","","","","","","","","","","","","","","","","","",""
"0Х17Н16М3Т","до 0.08","до 0.8","до 2","14 - 16","до 0.02","до 0.035","16 - 18","3 - 4","0.3 - 0.6","","","","","","","","","","","","","","","","","","","","","","","","","","","","","","","","","","","","","","","","","","","",""
"0Х17Н7Ю","до 0.09","до 0.8","до 0.08","7 - 8","до 0.02","до 0.03","16 - 17.5","","","0.5 - 0.8","","","","","","","","","","","","","","","","","","","","","","","","","","","","","","","","","","","","","","","","","","",""
"0Х17Н7Ю1","до 0.09","до 0.8","до 0.8","6.5 - 7.5","до 0.025","до 0.035","16.5 - 18","","","0.7 - 1.1","","","","","","","","","","","","","","","","","","","","","","","","","","","","","","","","","","","","","","","","","","",""
"0Х17Т","до 0.08","до 0.8","до 0.8","до 0.6","до 0.025","до 0.035","16 - 18","","до 0.8","","до 0.3","","","","","","","","","","","","","","","","","","","","","","","","","","","","","","","","","","","","","","","","","",""
"0Х18Г8Н2Т","до 0.08","до 0.8","7 - 9","1.8 - 2.8","до 0.025","до 0.035","17 - 19","","0.2 - 0.5","","до 0.3","","","","","","","","","","","","","","","","","","","","","","","","","","","","","","","","","","","","","","","","","",""
"0Х18Н10","до 0.08","до 0.8","до 2","9 - 11","до 0.02","до 0.035","17 - 19","","до 0.5","","до 0.3","","","","","","","","","","","","","","","","","","","","","","","","","","","","","","","","","","","","","","","","","",""
"0Х18Н10Т","до 0.08","до 0.8","до 2","9 - 11","до 0.02","до 0.035","17 - 19","","","","до 0.3","","","","","","","","","(5 С - 0.7) Ti, остальное Fe","","","","","","","","","","","","","","","","","","","","","","","","","","","","","","","","",""
"0Х18Н11","до 0.06","до 0.8","до 2","10 - 12","до 0.02","до 0.035","17 - 19","","","","","","","","","","","","","","","","","","","","","","","","","","","","","","","","","","","","","","","","","","","","","",""
"0Х18Н12Б","до 0.08","до 0.8","до 2","11 - 13","до 0.02","до 0.035","17 - 19","","","","","","","","","","","","","10*С-1.1 ниобий","","","","","","","","","","","","","","","","","","","","","","","","","","","","","","","","",""
"0Х18Н12Т","до 0.08","до 0.8","до 2","11 - 13","до 0.02","до 0.035","17 - 19","","","","","","","","","","","","","5(С - 0.6) Ti, остальное Fe","","","","","","","","","","","","","","","","","","","","","","","","","","","","","","","","",""
"0Х18Н5Г12АБ","до 0.08","до 0.8","11.5 - 13.5","4.5 - 5.5","до 0.03","до 0.045","18 - 19.5","","","","","0.2 - 0.35","","","","","","","0.45 - 0.52","Nb+Ta=0.8-1.1","","","","","","","","","","","","","","","","","","","","","","","","","","","","","","","","",""
"0Х18Т1","до 0.08","до 0.8","до 0.7","до 0.6","до 0.025","до 0.035","17 - 19","","0.6 - 1","","до 0.3","","","","","","","","","","","","","","","","","","","","","","","","","","","","","","","","","","","","","","","","","",""
"0Х20Н4АГ10","до 0.08","до 0.8","10 - 12.5","4 - 5","до 0.03","до 0.045","18 - 20","","","","","0.2 - 0.35","","","","","","","0.4 - 0.47","","","","","","","","","","","","","","","","","","","","","","","","","","","","","","","","","",""
"0Х22Н5Т","до 0.08","до 0.8","до 0.8","5.3 - 6.3","до 0.025","до 0.035","21 - 23","","","","до 0.3","","","","","","","","","(5 С - 0.65) Ti, остальное Fe","","","","","","","","","","","","","","","","","","","","","","","","","","","","","","","","",""
"0Х23Н28М3Д3Т","до 0.06","до 0.8","до 0.8","26 - 29","до 0.02","до 0.035","22 - 25","2.5 - 3","0.5 - 0.9","","2.5 - 3.5","","","","36.885 - 46.5","","","","","","","","","","","","","","","","","","","","","","","","","","","","","","","","","","","","","",""
"10Х12НД","до 0.1","до 0.4","0.3 - 0.6","1.1 - 1.5","до 0.025","до 0.025","12 - 13.5","","","","0.8 - 1.1","","","","","","","","","","","","","","","","","","","","","","","","","","","","","","","","","","","","","","","","","",""
"10Х14АГ15","до 0.1","до 0.8","14.5 - 16.5","до 0.6","до 0.03","до 0.045","13 - 15","","до 0.2","","до 0.3","","","","","","","","0.15 - 0.25","","","","","","","","","","","","","","","","","","","","","","","","","","","","","","","","","",""
"10Х14Г14Н3","0.09 - 0.14","до 0.7","13 - 15","2.8 - 3.5","до 0.02","до 0.035","12.5 - 14","","","","","","","","","","","","","","","","","","","","","","","","","","","","","","","","","","","","","","","","","","","","","",""
"10Х17Н13М2Т","до 0.1","до 0.8","до 2","12 - 14","до 0.02","до 0.035","16 - 18","2 - 3","","","до 0.3","","","","","","","","","(5 С - 0.7) Ti, остальное Fe","","","","","","","","","","","","","","","","","","","","","","","","","","","","","","","","",""
"10Х17Н13М3Т","до 0.1","до 0.8","до 2","12 - 14","до 0.02","до 0.035","16 - 18","3 - 4","","","","","","","","","","","","5(С - 0.7) Ti, остальное Fe","","","","","","","","","","","","","","","","","","","","","","","","","","","","","","","","",""
"10Х18Н10Т","до 0.1","до 0.8","1 - 2","10 - 11","до 0.02","до 0.035","17 - 19","","","","","","","","","","","","","5(С - 0.02) < Ti < 0.6","","","","","","","","","","","","","","","","","","","","","","","","","","","","","","","","",""
"10Х9МФБ-Ш","0.08 - 0.12","до 0.5","0.3 - 0.6","до 0.7","до 0.015","до 0.03","8.6 - 10","0.6 - 0.8","до 0.05","","до 0.3","0.1 - 0.2","","0.1 - 0.2","","","","","","","","","","","","","","","","","","","","","","","","","","","","","","","","","","","","","","",""
"10Х9МФБ","0.08 - 0.12","до 0.5","0.3 - 0.6","до 0.7","до 0.015","до 0.03","8.6 - 10","0.6 - 0.8","до 0.05","","до 0.3","0.1 - 0.2","","0.1 - 0.2","","","","","","","","","","","","","","","","","","","","","","","","","","","","","","","","","","","","","","",""
"12Х11В2МФ","0.09 - 0.14","до 0.5","0.5 - 0.8","до 0.6","до 0.025","до 0.025","10 - 12","0.6 - 0.9","до 0.05","","до 0.3","0.15 - 0.3","","","","","1.7 - 2.2","","","","","","","","","","","","","","","","","","","","","","","","","","","","","","","","","","","",""
"12Х12М1БФР-Ш","0.1 - 0.15","до 0.5","до 0.8","0.05 - 0.3","до 0.015","до 0.025","11 - 13.5","1.2 - 1.8","","","","0.1 - 0.3","","0.25 - 0.55","","","","","","","","","","","","","","","","","","","","","","","","","","","","","","","","","","","","","","",""
"12Х12М1БФР","0.1 - 0.15","до 0.5","до 0.8","0.05 - 0.3","до 0.015","до 0.025","11 - 13.5","1.2 - 1.8","","","","0.1 - 0.3","","0.25 - 0.55","","","","","","","","","","","","","","","","","","","","","","","","","","","","","","","","","","","","","","",""
"12Х13","0.09 - 0.15","до 0.8","до 0.8","до 0.6","до 0.025","до 0.03","12 - 14","","","","","","","","","","","","","","","","","","","","","","","","","","","","","","","","","","","","","","","","","","","","","",""
"12Х17","до 0.12","до 0.8","до 0.8","","до 0.025","до 0.035","16 - 18","","","","","","","","","","","","","","","","","","","","","","","","","","","","","","","","","","","","","","","","","","","","","",""
"12Х17Г9АН4","до 0.12","до 0.8","8 - 10.5","3.5 - 4.5","до 0.02","до 0.035","16 - 18","","","","","","","","","","","","0.15 - 0.25","","","","","","","","","","","","","","","","","","","","","","","","","","","","","","","","","",""
"12Х18Н10Е","до 0.12","до 0.8","до 2","9 - 11","до 0.02","до 0.035","17 - 19","","","","","","","","","","","","","","","","","","","0.18 - 0.35","","","","","","","","","","","","","","","","","","","","","","","","","","",""
"12Х18Н12Т","до 0.12","до 0.8","до 2","11 - 13","до 0.02","до 0.035","17 - 19","","","","до 0.3","","","","","","","","","(5 С - 0.7) Ti, остальное Fe","","","","","","","","","","","","","","","","","","","","","","","","","","","","","","","","",""
"12Х18Н9","до 0.12","до 0.8","до 2","8 - 10","до 0.02","до 0.035","17 - 19","","","","","","","","","","","","","","","","","","","","","","","","","","","","","","","","","","","","","","","","","","","","","",""
"12Х18Н9Т","до 0.12","до 0.8","до 2","8 - 9.5","до 0.02","до 0.035","17 - 19","","","","до 0.3","","","","","","","","","(5 С - 0.8) Ti, остальное Fe","","","","","","","","","","","","","","","","","","","","","","","","","","","","","","","","",""
"12Х21Н5Т","0.09 - 0.14","до 0.8","до 0.8","4.8 - 5.8","до 0.025","до 0.035","20 - 22","","0.25 - 0.5","до 0.8","","","","","","","","","","","","","","","","","","","","","","","","","","","","","","","","","","","","","","","","","","",""
"13Х16Н3Б","0.1 - 0.15","0.2 - 0.7","0.4 - 0.8","2.2 - 2.8","до 0.025","до 0.025","15.5 - 17","","","","до 0.3","","","0.07 - 0.15","","","","","","","","","","","","","","","","","","","","","","","","","","","","","","","","","","","","","","",""
"14Х17Н2","0.11 - 0.17","до 0.8","до 0.8","1.5 - 2.5","до 0.025","до 0.03","16 - 18","","до 0.2","","до 0.3","","","","","","","","","","","","","","","","","","","","","","","","","","","","","","","","","","","","","","","","","",""
"15Х17АГ14","до 0.15","до 0.8","13.5 - 15.5","до 0.6","до 0.03","до 0.05","16 - 18","","","","","","","","","","","","0.25 - 0.37","","","","","","","","","","","","","","","","","","","","","","","","","","","","","","","","","",""
"15Х18Н12С4ТЮ","0.12 - 0.17","3.8 - 4.5","0.5 - 1","11 - 13","до 0.03","до 0.035","17 - 19","","0.4 - 0.7","0.13 - 0.35","","","","","","","","","","","","","","","","","","","","","","","","","","","","","","","","","","","","","","","","","","",""
"15Х25Т","до 0.15","до 1","до 0.8","","до 0.025","до 0.035","24 - 27","","","","","","","","","","","","","(5 С - 0.9) Ti, остальное Fe","","","","","","","","","","","","","","","","","","","","","","","","","","","","","","","","",""
"15Х28","до 0.15","до 1","до 0.8","","до 0.025","до 0.035","27 - 30","","","","","","","","","","","","","(5 С - 0.9) Ti, остальное Fe","","","","","","","","","","","","","","","","","","","","","","","","","","","","","","","","",""
"17Х18Н9","0.13 - 0.21","до 0.8","до 0.2","8 - 10","до 0.02","до 0.035","17 - 19","","до 0.5","","до 0.3","","","","","","","","","","","","","","","","","","","","","","","","","","","","","","","","","","","","","","","","","",""
"18Х15Н3М-Ш","0.15 - 0.21","до 0.6","до 0.6","2.5 - 3","до 0.015","до 0.03","14.5 - 16.5","0.3 - 0.5","","","до 0.25","","","","","","до 0.5","","","Остаточная доля Сu до 0.25%","","","","","","","","","","","","","","","","","","","","","","","","","","","","","","","","",""
"18Х15Н3М","0.15 - 0.21","до 0.6","до 0.6","2.5 - 3","до 0.015","до 0.03","14.5 - 16.5","0.3 - 0.5","","","до 0.25","","","","","","до 0.5","","","Остаточная доля Сu до 0.25%","","","","","","","","","","","","","","","","","","","","","","","","","","","","","","","","",""
"1Х13","0.09 - 0.15","до 0.8","до 0.8","до 0.6","до 0.025","до 0.03","12 - 14","","","","","","","","","","","","","","","","","","","","","","","","","","","","","","","","","","","","","","","","","","","","","",""
"1Х17Н2","0.11 - 0.17","до 0.8","до 0.8","1.5 - 2.5","до 0.025","до 0.03","16 - 18","","до 0.2","","до 0.3","","","","","","","","","","","","","","","","","","","","","","","","","","","","","","","","","","","","","","","","","",""
"1Х18Н10Т","0.07 - 0.1","до 0.8","1 - 2","9 - 11","до 0.02","до 0.035","17 - 19","","","","","","","","","","","","","(5 С - 0.7) Ti, остальное Fe","","","","","","","","","","","","","","","","","","","","","","","","","","","","","","","","",""
"1Х21Н5Т","0.09 - 0.14","до 0.8","до 0.8","4.8 - 5.8","до 0.025","до 0.035","20 - 22","","0.25 - 0.5","до 0.8","","","","","","","","","","","","","","","","","","","","","","","","","","","","","","","","","","","","","","","","","","",""
"20Х13","0.16 - 0.25","до 0.6","до 0.6","до 0.6","до 0.025","до 0.03","12 - 14","","","","","","","","","","","","","","","","","","","","","","","","","","","","","","","","","","","","","","","","","","","","","",""
"20Х13Н4Г9","0.15 - 0.3","до 0.8","8 - 10","3.7 - 4.7","до 0.025","до 0.05","12 - 14","","","","","","","","","","","","","","","","","","","","","","","","","","","","","","","","","","","","","","","","","","","","","",""
"20Х17Н2","0.17 - 0.25","до 0.8","до 0.8","1.5 - 2.5","до 0.025","до 0.035","16 - 18","","","","","","","","","","","","","","","","","","","","","","","","","","","","","","","","","","","","","","","","","","","","","",""
"25Х13Н2","0.2 - 0.3","до 0.5","0.8 - 1.2","1.5 - 2","0.15 - 0.25","0.08 - 0.15","12 - 14","","до 0.2","","до 0.3","","","","","","","","","","","","","","","","","","","","","","","","","","","","","","","","","","","","","","","","","",""
"25Х17Н2В-Ш","0.22 - 0.28","0.3 - 0.7","0.3 - 0.7","2.3 - 2.8","до 0.015","до 0.02","16.3 - 17.7","","","","до 0.25","","","0.05 - 0.1","","","","","","","","","","","","","","","","","","","","","","","","","","","","","","","","","","","","","","",""
"25Х17Н2В","0.22 - 0.28","0.3 - 0.7","0.3 - 0.7","2.3 - 2.8","до 0.015","до 0.02","16.3 - 17.7","","","","до 0.25","","","0.05 - 0.1","","","","","","","","","","","","","","","","","","","","","","","","","","","","","","","","","","","","","","",""
"2Х13","0.16 - 0.25","до 0.6","до 0.6","до 0.6","до 0.025","до 0.03","12 - 14","","","","","","","","","","","","","","","","","","","","","","","","","","","","","","","","","","","","","","","","","","","","","",""
"2Х13Н4Г9","0.15 - 0.3","до 0.8","8 - 10","3.7 - 4.7","до 0.025","до 0.05","12 - 14","","","","","","","","","","","","","","","","","","","","","","","","","","","","","","","","","","","","","","","","","","","","","",""
"2Х14Н2","0.2 - 0.3","до 0.5","0.8 - 1.2","1.5 - 2","0.15 - 0.25","0.08 - 0.15","12 - 14","","до 0.2","","до 0.3","","","","","","","","","","","","","","","","","","","","","","","","","","","","","","","","","","","","","","","","","",""
"2Х17Н2","0.17 - 0.25","до 0.8","до 0.8","1.5 - 2.5","до 0.025","до 0.035","16 - 18","","","","","","","","","","","","","","","","","","","","","","","","","","","","","","","","","","","","","","","","","","","","","",""
"2Х18Н9","0.13 - 0.21","до 0.8","до 0.2","8 - 10","до 0.02","до 0.035","17 - 19","","до 0.5","","до 0.3","","","","","","","","","","","","","","","","","","","","","","","","","","","","","","","","","","","","","","","","","",""
"30Х10Г10","0.3 - 0.4","","9 - 11","","","","9 - 11","","","","","","","","","","","","","","","","","","","","","","","","","","","","","","","","","","","","","","","","","","","","","",""
"30Х13","0.26 - 0.35","до 0.8","до 0.8","до 0.6","до 0.025","до 0.03","12 - 14","","до 0.2","","до 0.3","","","","","","","","","","","","","","","","","","","","","","","","","","","","","","","","","","","","","","","","","",""
"35Н32КХМ","до 0.025","до 0.15","до 0.15","33 - 37","до 0.01","до 0.015","19 - 21","9 - 10.5","до 1","","","","","","до 1","","","","","","","","","31 - 33","","","","","","","","","","","","","","","","","","","","","","","","","","","","",""
"3Х13","0.26 - 0.35","до 0.8","до 0.8","до 0.6","до 0.025","до 0.03","12 - 14","","до 0.2","","до 0.3","","","","","","","","","","","","","","","","","","","","","","","","","","","","","","","","","","","","","","","","","",""
"40Х13","0.35 - 0.44","до 0.6","до 0.6","до 0.6","до 0.025","до 0.03","12 - 14","","","","","","","","","","","","","","","","","","","","","","","","","","","","","","","","","","","","","","","","","","","","","",""
"45КХНМВТ","до 0.05","до 0.5","до 1","15 - 25","до 0.01","до 0.015","18 - 22","3 - 4","0.5 - 3.5","","","","","","4 - 6","","3 - 4","","","","","","","44 - 46","","","","","","","","","","","","","","","","","","","","","","","","","","","","",""
"48КХВН","до 0.15","до 1","до 2","9 - 11","до 0.015","до 0.015","19 - 21","","","","","","","","до 3","","14 - 16","","","","","","","47 - 49","","","","","","","","","","","","","","","","","","","","","","","","","","","","",""
"4Х13","0.35 - 0.44","до 0.6","до 0.6","до 0.6","до 0.025","до 0.03","12 - 14","","","","","","","","","","","","","","","","","","","","","","","","","","","","","","","","","","","","","","","","","","","","","",""
"65Х13","0.6 - 0.7","0.2 - 0.5","0.25 - 0.8","до 0.5","до 0.025","до 0.03","12 - 14","","","","","","","","","","","","","","","","","","","","","","","","","","","","","","","","","","","","","","","","","","","","","",""
"95Х18","0.9 - 1","до 0.8","до 0.8","до 0.6","до 0.025","до 0.03","17 - 19","","до 0.2","","до 0.3","","","","","","","","","","","","","","","","","","","","","","","","","","","","","","","","","","","","","","","","","",""
"9Х18","0.9 - 1","до 0.8","до 0.8","до 0.6","до 0.025","до 0.03","17 - 19","","до 0.2","","до 0.3","","","","","","","","","","","","","","","","","","","","","","","","","","","","","","","","","","","","","","","","","",""
"X18H10E","до 0.12","до 0.8","до 2","9 - 11","до 0.02","до 0.035","17 - 19","","","","","","","","","","","","","","","","","","","0.18 - 0.35","","","","","","","","","","","","","","","","","","","","","","","","","","",""
"ВНС-2-Ш","до 0.08","до 0.7","до 1","4.7 - 5.5","до 0.018","до 0.02","14 - 15","","0.15 - 0.3","","1.75 - 2.5","","","","","","","","","","","","","","","","","","","","","","","","","","","","","","","","","","","","","","","","","",""
"ДИ-13","до 0.1","до 0.8","14.5 - 16.5","до 0.6","до 0.03","до 0.045","13 - 15","","до 0.2","","до 0.3","","","","","","","","0.15 - 0.25","","","","","","","","","","","","","","","","","","","","","","","","","","","","","","","","","",""
"ДИ-21","до 0.08","до 0.8","до 0.8","5.5 - 6.5","до 0.02","до 0.035","16.5 - 18","","0.15 - 0.35","","","","","","","","","до 0.003","","","","","","","","","","","","","","","","","","","","","","","","","","","","","","","","","","",""
"ДИ-77","до 0.08","до 0.8","до 0.8","","до 0.025","до 0.035","17 - 19","","","до 0.1","","","","","","до 0.1","","","","5(С - 0.6) Ti, остальное Fe","","до 0.05","","","","","","","","","","","","","","","","","","","","","","","","","","","","","","",""
"ДИ1-Ш","0.15 - 0.21","до 0.6","до 0.6","2.5 - 3","до 0.015","до 0.03","14.5 - 16.5","0.3 - 0.5","","","до 0.25","","","","","","до 0.5","","","Остаточная доля Сu до 0.25%","","","","","","","","","","","","","","","","","","","","","","","","","","","","","","","","",""
"ДИ1","0.15 - 0.21","до 0.6","до 0.6","2.5 - 3","до 0.015","до 0.03","14.5 - 16.5","0.3 - 0.5","","","до 0.25","","","","","","до 0.5","","","Остаточная доля Сu до 0.25%","","","","","","","","","","","","","","","","","","","","","","","","","","","","","","","","",""
"ДИ82-Ш","0.08 - 0.12","до 0.5","0.3 - 0.6","до 0.7","до 0.015","до 0.03","8.6 - 10","0.6 - 0.8","до 0.05","","до 0.3","0.1 - 0.2","","0.1 - 0.2","","","","","","","","","","","","","","","","","","","","","","","","","","","","","","","","","","","","","","",""
"ДИ82","0.08 - 0.12","до 0.5","0.3 - 0.6","до 0.7","до 0.015","до 0.03","8.6 - 10","0.6 - 0.8","до 0.05","","до 0.3","0.1 - 0.2","","0.1 - 0.2","","","","","","","","","","","","","","","","","","","","","","","","","","","","","","","","","","","","","","",""
"КО-3","до 0.08","до 0.8","7 - 9","1.8 - 2.8","до 0.025","до 0.035","17 - 19","","0.2 - 0.5","","до 0.3","","","","","","","","","","","","","","","","","","","","","","","","","","","","","","","","","","","","","","","","","",""
"Н70МФ","до 0.05","до 0.2","до 0.5","64.21 - 73.6","до 0.02","до 0.02","до 0.3","25 - 29","","","","1.4 - 1.7","","","до 4","","","","","","","","","","","","","","","","","","","","","","","","","","","","","","","","","","","","","",""
"Н70МФВ","до 0.02","до 0.1","до 0.05","69.403 - 73.5","до 0.012","до 0.015","до 0.3","25 - 27","до 0.15","","","1.4 - 1.7","","","до 0.8","","0.1 - 0.45","","","","","","","","","","","","","","","","","","","","","","","","","","","","","","","","","","","",""
"НН3","до 0.08","до 0.8","10 - 12.5","4 - 5","до 0.03","до 0.045","18 - 20","","","","","0.2 - 0.35","","","","","","","0.4 - 0.47","","","","","","","","","","","","","","","","","","","","","","","","","","","","","","","","","",""
"НН3Б","до 0.08","до 0.8","11.5 - 13.5","4.5 - 5.5","до 0.03","до 0.045","18 - 19.5","","","","","0.2 - 0.35","","","","","","","0.45 - 0.52","Nb+Ta=0.8-1.1","","","","","","","","","","","","","","","","","","","","","","","","","","","","","","","","",""
"Х14АГ5","до 0.1","до 0.8","14.5 - 16.5","до 0.6","до 0.03","до 0.045","13 - 15","","до 0.2","","до 0.3","","","","","","","","0.15 - 0.25","","","","","","","","","","","","","","","","","","","","","","","","","","","","","","","","","",""
"Х15Н9Ю","до 0.09","до 0.8","до 0.8","7 - 9.4","до 0.025","до 0.035","14 - 16","","","0.7 - 1.3","","","","","","","","","","","","","","","","","","","","","","","","","","","","","","","","","","","","","","","","","","",""
"Х16Н6","0.05 - 0.09","до 0.8","до 0.8","5 - 8","до 0.02","до 0.035","15.5 - 17.5","","","","","","","","","","","","","","","","","","","","","","","","","","","","","","","","","","","","","","","","","","","","","",""
"Х17","до 0.12","до 0.8","до 0.8","","до 0.025","до 0.035","16 - 18","","","","","","","","","","","","","","","","","","","","","","","","","","","","","","","","","","","","","","","","","","","","","",""
"Х17Г9АН4","до 0.12","до 0.8","8 - 10.5","3.5 - 4.5","до 0.02","до 0.035","16 - 18","","","","","","","","","","","","0.15 - 0.25","","","","","","","","","","","","","","","","","","","","","","","","","","","","","","","","","",""
"Х17Н13М2Т","до 0.1","до 0.8","до 2","12 - 14","до 0.02","до 0.035","16 - 18","2 - 3","","","до 0.3","","","","","","","","","(5 С - 0.7) Ti, остальное Fe","","","","","","","","","","","","","","","","","","","","","","","","","","","","","","","","",""
"Х17Н13М3Т","до 0.1","до 0.8","до 2","12 - 14","до 0.02","до 0.035","16 - 18","3 - 4","","","","","","","","","","","","5(С - 0.7) Ti, остальное Fe","","","","","","","","","","","","","","","","","","","","","","","","","","","","","","","","",""
"Х17Н5М3","0.06 - 0.1","до 0.8","до 0.8","4.5 - 5.5","до 0.02","до 0.035","16 - 17.5","3 - 3.5","","","","","","","","","","","","","","","","","","","","","","","","","","","","","","","","","","","","","","","","","","","","",""
"Х18Н12Т","до 0.12","до 0.8","до 2","11 - 13","до 0.02","до 0.035","17 - 19","","","","до 0.3","","","","","","","","","(5 С - 0.7) Ti, остальное Fe","","","","","","","","","","","","","","","","","","","","","","","","","","","","","","","","",""
"Х18Н9","до 0.12","до 0.8","до 2","8 - 10","до 0.02","до 0.035","17 - 19","","","","","","","","","","","","","","","","","","","","","","","","","","","","","","","","","","","","","","","","","","","","","",""
"Х18Н9Т","до 0.12","до 0.8","до 2","8 - 9.5","до 0.02","до 0.035","17 - 19","","","","до 0.3","","","","","","","","","(5 С - 0.8) Ti, остальное Fe","","","","","","","","","","","","","","","","","","","","","","","","","","","","","","","","",""
"Х25Т","до 0.15","до 1","до 0.8","","до 0.025","до 0.035","24 - 27","","","","","","","","","","","","","(5 С - 0.9) Ti, остальное Fe","","","","","","","","","","","","","","","","","","","","","","","","","","","","","","","","",""
"Х28","до 0.15","до 1","до 0.8","","до 0.025","до 0.035","27 - 30","","","","","","","","","","","","","(5 С - 0.9) Ti, остальное Fe","","","","","","","","","","","","","","","","","","","","","","","","","","","","","","","","",""
"ХК62М6Л","до 0.35","до 1","до 1","до 1","до 0.015","до 0.02","26.5 - 30","4.5 - 7","","","","","","","до 1","","","","","","","","","59.6 - 69","","","","","","","","","","","","","","","","","","","","","","","","","","","","",""
"ХН58В","до 0.03","до 0.15","до 1","55.493 - 60.5","до 0.012","до 0.015","39 - 41","","","","","","","","до 0.8","","0.5 - 1.5","","","","","","","","","","","","","","","","","","","","","","","","","","","","","","","","","","","",""
"ХН65МВ","до 0.03","до 0.15","до 1","59.793 - 67.5","до 0.012","до 0.015","14.5 - 16.5","15 - 17","","","","","","","до 1","","3 - 4.5","","","","","","","","","","","","","","","","","","","","","","","","","","","","","","","","","","","",""
"ХН65МВУ","до 0.02","до 0.1","до 1","60.353 - 67.5","до 0.012","до 0.015","14.5 - 16.5","15 - 17","","","","","","","до 0.5","","3 - 4.5","","","","","","","","","","","","","","","","","","","","","","","","","","","","","","","","","","","",""
"ЧС130","до 0.09","0.4 - 0.8","до 0.5","0.8 - 1.2","до 0.025","до 0.03","15.6 - 17.6","","","","до 0.25","","","","","","","","","","","","","","","","","","","","","","","","","","","","","","","","","","","","","","","","","",""
"ЧС33-ВИ","до 0.03","до 0.35","1.3 - 1.7","31.5 - 33","до 0.01","до 0.015","20 - 22","3 - 4","","","","","","0.9 - 1.2","","","","","","","","","","","","","","","","","","","","","","","","","","","","","","","","","","","","","","",""
"ЧС33","до 0.03","до 0.35","1.3 - 1.7","31.5 - 33","до 0.01","до 0.015","20 - 22","3 - 4","","","","","","0.9 - 1.2","","","","","","","","","","","","","","","","","","","","","","","","","","","","","","","","","","","","","","",""
"ЧС68-ИД","0.05 - 0.08","0.3 - 0.6","1.3 - 2","14 - 15.5","до 0.012","до 0.02","15.5 - 17","1.9 - 2.5","0.2 - 0.5","","","0.1 - 0.3","","","","","","","","","","","","","","","","","","","","","","","","","","","","","","","","","","","","","","","","",""
"ЧС68","0.05 - 0.08","0.3 - 0.6","1.3 - 2","14 - 15.5","до 0.012","до 0.02","15.5 - 17","1.9 - 2.5","0.2 - 0.5","","","0.1 - 0.3","","","","","","","","","","","","","","","","","","","","","","","","","","","","","","","","","","","","","","","","",""
"ЭИ100","0.15 - 0.3","до 0.8","8 - 10","3.7 - 4.7","до 0.025","до 0.05","12 - 14","","","","","","","","","","","","","","","","","","","","","","","","","","","","","","","","","","","","","","","","","","","","","",""
"ЭИ229","0.9 - 1","до 0.8","до 0.8","до 0.6","до 0.025","до 0.03","17 - 19","","до 0.2","","до 0.3","","","","","","","","","","","","","","","","","","","","","","","","","","","","","","","","","","","","","","","","","",""
"ЭИ268","0.11 - 0.17","до 0.8","до 0.8","1.5 - 2.5","до 0.025","до 0.03","16 - 18","","до 0.2","","до 0.3","","","","","","","","","","","","","","","","","","","","","","","","","","","","","","","","","","","","","","","","","",""
"ЭИ349","до 0.15","до 1","до 0.8","","до 0.025","до 0.035","27 - 30","","","","","","","","","","","","","(5 С - 0.9) Ti, остальное Fe","","","","","","","","","","","","","","","","","","","","","","","","","","","","","","","","",""
"ЭИ35","до 0.03","до 0.6","1.8 - 2.5","20 - 22","до 0.02","до 0.03","20 - 22","3.4 - 3.7","","","","","","","","","","","","С*15-0.8 ниобий","","","","","","","","","","","","","","","","","","","","","","","","","","","","","","","","",""
"ЭИ402","до 0.08","до 0.8","до 2","11 - 13","до 0.02","до 0.035","17 - 19","","","","","","","","","","","","","10*С-1.1 ниобий","","","","","","","","","","","","","","","","","","","","","","","","","","","","","","","","",""
"ЭИ432","до 0.1","до 0.8","до 2","12 - 14","до 0.02","до 0.035","16 - 18","3 - 4","","","","","","","","","","","","5(С - 0.7) Ti, остальное Fe","","","","","","","","","","","","","","","","","","","","","","","","","","","","","","","","",""
"ЭИ439","до 0.15","до 1","до 0.8","","до 0.025","до 0.035","24 - 27","","","","","","","","","","","","","(5 С - 0.9) Ti, остальное Fe","","","","","","","","","","","","","","","","","","","","","","","","","","","","","","","","",""
"ЭИ448","до 0.1","до 0.8","до 2","12 - 14","до 0.02","до 0.035","16 - 18","2 - 3","","","до 0.3","","","","","","","","","(5 С - 0.7) Ti, остальное Fe","","","","","","","","","","","","","","","","","","","","","","","","","","","","","","","","",""
"ЭИ474","0.2 - 0.3","до 0.5","0.8 - 1.2","1.5 - 2","0.15 - 0.25","0.08 - 0.15","12 - 14","","до 0.2","","до 0.3","","","","","","","","","","","","","","","","","","","","","","","","","","","","","","","","","","","","","","","","","",""
