Repository: sad-engineer/materials

# materials

`materials` - это пакет Python для работы с базой данных материалов. Пакет предоставляет простой доступ к информации о материалах, включая их характеристики, химический состав, механические и технологические свойства. Основная цель пакета - упростить взаимодействие с базой данных материалов через функции, выполняющие CRUD-операции.

Материал демонстрационный, показывает навыки работы.

## Установка

Для установки пакета `materials` используйте команду:

```sh
pip install git+https://github.com/sad-engineer/materials.git
```

File: materials/data/chemical_composition.csv (part 10 of 14)
"brand","C","Si","Mn","Ni","S","P","Cr","Mo","Ti","Al","Cu","V","РЗМ","Nb","Fe","Ce","W","B","N","Other","Zr","Ca","Mg","Co","Pb","Se","Arsenicum","Bi","Te","O","La","Y","Hf","Примесей","Zn","Sn","Ba","Ta","Sb","Твердость_Cu__Сплав_деформированый","Ag","Li","NiandCo","Be","CuandP","CuandAg","Na","Sc","F","Sr","Ga","AlandMg","Cd"
"ЭИ496","до 0.08","до 0.8","до 0.8","до 0.6","до 0.025","до 0.03","12 - 14","","","","","","","","","","","","","","","","","","","","","","","","","","","","","","","","","","","","","","","","","","","","","",""
"ЭИ580","до 0.08","до 0.8","до 2","14 - 16","до 0.02","до 0.035","16 - 18","3 - 4","0.3 - 0.6","","","","","","","","","","","","","","","","","","","","","","","","","","","","","","","","","","","","","","","","","","","",""
"ЭИ645","до 0.08","до 0.8","до 0.8","до 0.6","до 0.025","до 0.035","16 - 18","","до 0.8","","до 0.3","","","","","","","","","","","","","","","","","","","","","","","","","","","","","","","","","","","","","","","","","",""
"ЭИ654","0.12 - 0.17","3.8 - 4.5","0.5 - 1","11 - 13","до 0.03","до 0.035","17 - 19","","0.4 - 0.7","0.13 - 0.35","","","","","","","","","","","","","","","","","","","","","","","","","","","","","","","","","","","","","","","","","","",""
"ЭИ684","до 0.06","до 0.8","до 2","10 - 12","до 0.02","до 0.035","17 - 19","","","","","","","","","","","","","","","","","","","","","","","","","","","","","","","","","","","","","","","","","","","","","",""
"ЭИ811","0.09 - 0.14","до 0.8","до 0.8","4.8 - 5.8","до 0.025","до 0.035","20 - 22","","0.25 - 0.5","до 0.8","","","","","","","","","","","","","","","","","","","","","","","","","","","","","","","","","","","","","","","","","","",""
"ЭИ842","до 0.04","до 0.8","до 2","9 - 11","до 0.02","до 0.035","17 - 19","","","","","","","","","","","","","","","","","","","","","","","","","","","","","","","","","","","","","","","","","","","","","",""
"ЭИ844Б","до 0.03","до 0.6","до 0.8","14 - 16","до 0.015","до 0.02","15 - 17","2.5 - 3","","","","","","0.25 - 0.5","","","","","","","","","","","","","","","","","","","","","","","","","","","","","","","","","","","","","","",""
"ЭИ878","до 0.12","до 0.8","8 - 10.5","3.5 - 4.5","до 0.02","до 0.035","16 - 18","","","","","","","","","","","","0.15 - 0.25","","","","","","","","","","","","","","","","","","","","","","","","","","","","","","","","","",""
"ЭИ904","до 0.09","до 0.8","до 0.8","7 - 9.4","до 0.025","до 0.035","14 - 16","","","0.7 - 1.3","","","","","","","","","","","","","","","","","","","","","","","","","","","","","","","","","","","","","","","","","","",""
"ЭИ914","до 0.08","до 0.8","до 2","9 - 11","до 0.02","до 0.035","17 - 19","","","","до 0.3","","","","","","","","","(5 С - 0.7) Ti, остальное Fe","","","","","","","","","","","","","","","","","","","","","","","","","","","","","","","","",""
"ЭИ925","0.06 - 0.1","до 0.8","до 0.8","4.5 - 5.5","до 0.02","до 0.035","16 - 17.5","3 - 3.5","","","","","","","","","","","","","","","","","","","","","","","","","","","","","","","","","","","","","","","","","","","","",""
"ЭИ943","до 0.06","до 0.8","до 0.8","26 - 29","до 0.02","до 0.035","22 - 25","2.5 - 3","0.5 - 0.9","","2.5 - 3.5","","","","36.885 - 46.5","","","","","","","","","","","","","","","","","","","","","","","","","","","","","","","","","","","","","",""
"ЭП288","0.05 - 0.09","до 0.8","до 0.8","5 - 8","до 0.02","до 0.035","15.5 - 17.5","","","","","","","","","","","","","","","","","","","","","","","","","","","","","","","","","","","","","","","","","","","","","",""
"ЭП410-Ш","до 0.08","до 0.7","до 1","4.7 - 5.5","до 0.018","до 0.02","14 - 15","","0.15 - 0.3","","1.75 - 2.5","","","","","","","","","","","","","","","","","","","","","","","","","","","","","","","","","","","","","","","","","",""
"ЭП410","до 0.08","до 0.7","до 1","4.7 - 5.5","до 0.018","до 0.02","14 - 15","","0.15 - 0.3","","1.75 - 2.5","","","","","","","","","","","","","","","","","","","","","","","","","","","","","","","","","","","","","","","","","",""
"ЭП410У-ВД","до 0.08","до 0.7","до 1","4.8 - 5.8","до 0.018","до 0.02","13.5 - 14.8","","0.03 - 0.15","","1.75 - 2.5","","","","","","","","","","","","","","","","","","","","","","","","","","","","","","","","","","","","","","","","","",""
"ЭП410У-Ш","до 0.08","до 0.7","до 1","4.8 - 5.8","до 0.018","до 0.02","13.5 - 14.8","","0.03 - 0.15","","1.75 - 2.5","","","","","","","","","","","","","","","","","","","","","","","","","","","","","","","","","","","","","","","","","",""
"ЭП410У","до 0.08","до 0.7","до 1","4.8 - 5.8","до 0.018","до 0.02","13.5 - 14.8","","0.03 - 0.15","","1.75 - 2.5","","","","","","","","","","","","","","","","","","","","","","","","","","","","","","","","","","","","","","","","","",""
"ЭП450-Ш","0.1 - 0.15","до 0.5","до 0.8","0.05 - 0.3","до 0.015","до 0.025","11 - 13.5","1.2 - 1.8","","","","0.1 - 0.3","","0.25 - 0.55","","","","","","","","","","","","","","","","","","","","","","","","","","","","","","","","","","","","","","",""
"ЭП450","0.1 - 0.15","до 0.5","до 0.8","0.05 - 0.3","до 0.015","до 0.025","11 - 13.5","1.2 - 1.8","","","","0.1 - 0.3","","0.25 - 0.55","","","","","","","","","","","","","","","","","","","","","","","","","","","","","","","","","","","","","","",""
"ЭП47","до 0.12","до 0.8","до 2","9 - 11","до 0.02","до 0.035","17 - 19","","","","","","","","","","","","","","","","","","","0.18 - 0.35","","","","","","","","","","","","","","","","","","","","","","","","","","",""
"ЭП516","до 0.03","до 0.8","до 0.8","26 - 29","до 0.02","до 0.035","22 - 25","2.5 - 3","0.5 - 0.9","","2.5 - 3.5","","","","36.915 - 46.5","","","","","","","","","","","","","","","","","","","","","","","","","","","","","","","","","","","","","",""
"ЭП53","до 0.08","до 0.8","до 0.8","5.3 - 6.3","до 0.025","до 0.035","21 - 23","","","","до 0.3","","","","","","","","","(5 С - 0.65) Ti, остальное Fe","","","","","","","","","","","","","","","","","","","","","","","","","","","","","","","","",""
"ЭП550","до 0.04","до 0.8","до 2","9 - 11","до 0.02","до 0.035","17 - 19","","","","","","","","","","","","","","","","","","","","","","","","","","","","","","","","","","","","","","","","","","","","","",""
"ЭП56","0.08 - 0.12","до 0.6","до 0.5","4 - 4.5","до 0.015","до 0.03","15 - 16.5","","","","","","","0.05 - 0.15","","","","","","","","","","","","","","","","","","","","","","","","","","","","","","","","","","","","","","",""
"ЭП567","до 0.03","до 0.15","до 1","59.793 - 67.5","до 0.012","до 0.015","14.5 - 16.5","15 - 17","","","","","","","до 1","","3 - 4.5","","","","","","","","","","","","","","","","","","","","","","","","","","","","","","","","","","","",""
"ЭП760","до 0.02","до 0.1","до 1","60.353 - 67.5","до 0.012","до 0.015","14.5 - 16.5","15 - 17","","","","","","","до 0.5","","3 - 4.5","","","","","","","","","","","","","","","","","","","","","","","","","","","","","","","","","","","",""
"ЭП795","до 0.03","до 0.15","до 1","55.493 - 60.5","до 0.012","до 0.015","39 - 41","","","","","","","","до 0.8","","0.5 - 1.5","","","","","","","","","","","","","","","","","","","","","","","","","","","","","","","","","","","",""
"ЭП814А","до 0.02","до 0.1","до 0.05","69.403 - 73.5","до 0.012","до 0.015","до 0.3","25 - 27","до 0.15","","","1.4 - 1.7","","","до 0.8","","0.1 - 0.45","","","","","","","","","","","","","","","","","","","","","","","","","","","","","","","","","","","",""
"ЭП864","до 0.03","до 0.35","1.3 - 1.7","31.5 - 33","до 0.01","до 0.015","20 - 22","3 - 4","","","","","","0.9 - 1.2","","","","","","","","","","","","","","","","","","","","","","","","","","","","","","","","","","","","","","",""
"L-Ni35","до 2.4","1 - 2","0.5 - 1.5","34 - 36","","","до 0.2","","","","до 0.5","","","","","","","","","","","","","","","","","","","","","","","","","","","","","","","","","","","","","","","","","",""
"L-NiCr20-2","до 3","1 - 2.8","0.5 - 1.5","18 - 22","","","1 - 2.5","","","","до 0.5","","","","","","","","","","","","","","","","","","","","","","","","","","","","","","","","","","","","","","","","","",""
"L-NiCr20-3","до 3","1 - 2.8","0.5 - 1.5","18 - 22","","","2.5 - 3.5","","","","до 0.5","","","","","","","","","","","","","","","","","","","","","","","","","","","","","","","","","","","","","","","","","",""
"L-NiCr30-3","до 2.5","1 - 2","0.5 - 1.5","28 - 32","","","2.5 - 3.5","","","","до 0.5","","","","","","","","","","","","","","","","","","","","","","","","","","","","","","","","","","","","","","","","","",""
"L-NiCuCr15-6-2","до 3","1 - 2.8","0.5 - 1.5","13.5 - 17.5","","","1 - 2.5","","","","5.5 - 7.5","","","","","","","","","","","","","","","","","","","","","","","","","","","","","","","","","","","","","","","","","",""
"L-NiCuCr15-6-3","до 3","1 - 2.8","0.5 - 1.5","13.5 - 17.5","","","2.5 - 3.5","","","","5.5 - 7.5","","","","","","","","","","","","","","","","","","","","","","","","","","","","","","","","","","","","","","","","","",""
"L-NiMn13-7","до 3","1.5 - 3","6 - 7","12 - 14","","","до 0.2","","","","до 0.5","","","","","","","","","","","","","","","","","","","","","","","","","","","","","","","","","","","","","","","","","",""
"L-NiSiCr20-5-3","до 2.5","4.5 - 5.5","0.5 - 1.5","18 - 22","","","1.5 - 4.5","","","","до 0.5","","","","","","","","","","","","","","","","","","","","","","","","","","","","","","","","","","","","","","","","","",""
"L-NiSiCr30-5-5","до 2.5","5 - 6","0.5 - 1.5","29 - 32","","","4.5 - 5.5","","","","до 0.5","","","","","","","","","","","","","","","","","","","","","","","","","","","","","","","","","","","","","","","","","",""
"S-Ni22","до 3","1 - 3","1.5 - 2.5","21 - 24","","до 0.08","до 0.5","","","","до 0.5","","","","","","","","","","","","","","","","","","","","","","","","","","","","","","","","","","","","","","","","","",""
"S-Ni35","до 2.4","1.5 - 3","0.5 - 1.5","34 - 36","","до 0.08","до 0.2","","","","до 0.5","","","","","","","","","","","","","","","","","","","","","","","","","","","","","","","","","","","","","","","","","",""
"S-NiCr20-2","до 3","1.5 - 3","0.5 - 1.5","18 - 22","","до 0.08","1 - 2.5","","","","до 0.5","","","","","","","","","","","","","","","","","","","","","","","","","","","","","","","","","","","","","","","","","",""
"S-NiCr20-3","до 3","1.5 - 3","0.5 - 1.5","18 - 22","","до 0.08","2.5 - 3.5","","","","до 0.5","","","","","","","","","","","","","","","","","","","","","","","","","","","","","","","","","","","","","","","","","",""
"S-NiCr30-1","до 2.6","1.5 - 3","0.5 - 1.5","28 - 32","","до 0.08","1 - 1.5","","","","до 0.5","","","","","","","","","","","","","","","","","","","","","","","","","","","","","","","","","","","","","","","","","",""
"S-NiCr30-3","до 2.6","1.5 - 3","0.5 - 1.5","28 - 32","","до 0.08","2.5 - 3.5","","","","до 0.5","","","","","","","","","","","","","","","","","","","","","","","","","","","","","","","","","","","","","","","","","",""
"S-NiCr35-3","до 2.4","1.5 - 3","0.5 - 1.5","34 - 36","","до 0.08","2 - 3","","","","до 0.5","","","","","","","","","","","","","","","","","","","","","","","","","","","","","","","","","","","","","","","","","",""
"S-NiMn13-7","до 3","2 - 3","6 - 7","12 - 14","","до 0.08","до 0.2","","","","до 0.5","","","","","","","","","","","","","","","","","","","","","","","","","","","","","","","","","","","","","","","","","",""
"S-NiMn23-4","до 2.6","1.5 - 2.5","4 - 4.5","22 - 24","","до 0.08","до 0.2","","","","до 0.5","","","","","","","","","","","","","","","","","","","","","","","","","","","","","","","","","","","","","","","","","",""
"S-NiSiCr20-5-2","до 3","4.5 - 5.5","0.5 - 1.5","18 - 22","","до 0.08","1 - 2.5","","","","до 0.5","","","","","","","","","","","","","","","","","","","","","","","","","","","","","","","","","","","","","","","","","",""
"S-NiSiCr30-5-5","до 2.6","5 - 6","0.5 - 1.5","28 - 32","","до 0.08","4.5 - 5.5","","","","до 0.5","","","","","","","","","","","","","","","","","","","","","","","","","","","","","","","","","","","","","","","","","",""
"АЧВ-1","2.8 - 3.5","1.8 - 2.7","0.6 - 1.2","","до 0.03","до 0.2","","","","","до 0.7","","","","","","","","","","","","0.03 - 0.08","","","","","","","","","","","","","","","","","","","","","","","","","","","","","",""
"АЧВ-2","2.8 - 3.5","2.2 - 2.7","0.4 - 0.8","","до 0.03","до 0.2","","","","","","","","","","","","","","","","","0.03 - 0.08","","","","","","","","","","","","","","","","","","","","","","","","","","","","","",""
"АЧК-1","2.3 - 3","0.5 - 1","0.6 - 1.2","","до 0.12","до 0.2","","","","","1 - 1.5","","","","","","","","","","","","","","","","","","","","","","","","","","","","","","","","","","","","","","","","","",""
"АЧК-2","2.6 - 3","0.8 - 1.3","0.2 - 0.6","","до 0.12","до 0.25","","","","","","","","","","","","","","","","","","","","","","","","","","","","","","","","","","","","","","","","","","","","","","",""
"АЧС-1","3.2 - 3.6","1.3 - 2","0.6 - 1.2","","до 0.12","0.15 - 0.4","0.2 - 0.5","","","","0.8 - 1.6","","","","","","","","","","","","","","","","","","","","","","","","","","","","","","","","","","","","","","","","","",""
"АЧС-2","3 - 3.8","1.4 - 2.2","0.3 - 1","0.2 - 0.5","до 0.12","0.15 - 0.4","0.2 - 0.5","","0.03 - 0.1","","0.2 - 0.5","","","","","","","","","","","","","","","","","","","","","","","","","","","","","","","","","","","","","","","","","",""
"АЧС-3","3.2 - 3.8","1.7 - 2.6","0.3 - 0.7","до 0.3","до 0.12","0.15 - 0.4","до 0.3","","0.03 - 0.1","","0.2 - 0.5","","","","","","","","","","","","","","","","","","","","","","","","","","","","","","","","","","","","","","","","","",""
"АЧС-4","3 - 3.5","1.4 - 2.2","0.4 - 0.8","","0.12 - 0.2","до 0.3","","","","","","","","","","","","","","","","","","","","","","","","","","","","","","","","","0.04 - 0.4","","","","","","","","","","","","","",""
"АЧС-5","3.5 - 4.3","2.5 - 3.5","7.5 - 12.5","","до 0.05","до 0.2","","","","0.4 - 0.8","","","","","","","","","","","","","","","","","","","","","","","","","","","","","","","","","","","","","","","","","","",""
"АЧС-6","2.2 - 2.8","3 - 4","0.2 - 0.6","","до 0.12","0.5 - 1","","","","","","","","","","","","","","","","","","","0.5 - 1","","","","","","","","","","","","","","","","","","","","","","","","","","","",""
"ВЧ100","3.2 - 3.6","3 - 3.8","0.4 - 0.7","до 0.8","до 0.01","до 0.1","до 0.15","","","","до 0.6","","","","","","","","","","","","","","","","","","","","","","","","","","","","","","","","","","","","","","","","","",""
"ВЧ35","2.7 - 3.8","0.8 - 2.9","0.2 - 0.6","","до 0.02","до 0.1","до 0.05","","","","","","","","","","","","","","","","","","","","","","","","","","","","","","","","","","","","","","","","","","","","","",""
"ВЧ40","2.7 - 3.8","0.5 - 2.9","0.2 - 0.6","","до 0.02","до 0.1","до 0.1","","","","","","","","","","","","","","","","","","","","","","","","","","","","","","","","","","","","","","","","","","","","","",""
"ВЧ45","2.7 - 3.8","0.5 - 2.9","0.3 - 0.7","","до 0.02","до 0.1","до 0.1","","","","","","","","","","","","","","","","","","","","","","","","","","","","","","","","","","","","","","","","","","","","","",""
"ВЧ50","2.7 - 3.7","0.8 - 2.9","0.3 - 0.7","","до 0.02","до 0.1","до 0.15","","","","","","","","","","","","","","","","","","","","","","","","","","","","","","","","","","","","","","","","","","","","","",""
"ВЧ60","3 - 3.6","2.4 - 2.8","0.4 - 0.7","до 0.4","до 0.02","до 0.1","до 0.15","","","","до 0.3","","","","","","","","","","","","","","","","","","","","","","","","","","","","","","","","","","","","","","","","","",""
"ВЧ70","3 - 3.6","2.6 - 2.9","0.4 - 0.7","до 0.6","до 0.015","до 0.1","до 0.15","","","","до 0.4","","","","","","","","","","","","","","","","","","","","","","","","","","","","","","","","","","","","","","","","","",""
"ВЧ80","3.2 - 3.6","2.6 - 2.9","0.4 - 0.7","до 0.6","до 0.01","до 0.1","до 0.15","","","","до 0.6","","","","","","","","","","","","","","","","","","","","","","","","","","","","","","","","","","","","","","","","","",""
"КЧ30-6","2.6 - 2.9","1 - 1.6","0.4 - 0.6","","до 0.2","до 0.18","до 0.08","","","","","","","","","","","","","C+Si = 3.7 - 4.2","","","","","","","","","","","","","","","","","","","","","","","","","","","","","","","","",""
"КЧ33-8","2.5 - 2.9","1 - 1.6","0.4 - 0.6","","до 0.2","до 0.18","до 0.08","","","","","","","","","","","","","C+Si = 3.7 - 4.2","","","","","","","","","","","","","","","","","","","","","","","","","","","","","","","","",""
"КЧ35-10","2.5 - 2.8","1.1 - 1.3","0.3 - 0.6","","до 0.2","до 0.12","до 0.06","","","","","","","","","","","","","C+Si = 3.6 - 4","","","","","","","","","","","","","","","","","","","","","","","","","","","","","","","","",""
"КЧ37-12","2.4 - 2.7","1.2 - 1.4","0.2 - 0.4","","до 0.06","до 0.12","до 0.06","","","","","","","","","","","","","C+Si = 3.6 - 4","","","","","","","","","","","","","","","","","","","","","","","","","","","","","","","","",""
"КЧ45-7","2.5 - 2.8","1.1 - 1.3","0.3 - 1","","до 0.2","до 0.1","до 0.08","","","","","","","","","","","","","C+Si = 3.6 - 3.9","","","","","","","","","","","","","","","","","","","","","","","","","","","","","","","","",""
"КЧ50-5","2.5 - 2.8","1.1 - 1.3","0.3 - 1","","до 0.2","до 0.1","до 0.08","","","","","","","","","","","","","C+Si = 3.6 - 3.9","","","","","","","","","","","","","","","","","","","","","","","","","","","","","","","","",""
"КЧ55-4","2.5 - 2.8","1.1 - 1.3","0.3 - 1","","до 0.2","до 0.1","до 0.08","","","","","","","","","","","","","C+Si = 3.6 - 3.9","","","","","","","","","","","","","","","","","","","","","","","","","","","","","","","","",""
"КЧ60-3","2.5 - 2.8","1.1 - 1.3","0.3 - 1","","до 0.2","до 0.1","до 0.08","","","","","","","","","","","","","C+Si = 3.6 - 3.9","","","","","","","","","","","","","","","","","","","","","","","","","","","","","","","","",""
"КЧ65-3","2.4 - 2.7","1.2 - 1.4","0.3 - 1","","до 0.06","до 0.1","до 0.08","","","","","","","","","","","","","C+Si = 3.6 - 3.9","","","","","","","","","","","","","","","","","","","","","","","","","","","","","","","","",""
"КЧ70-2","2.4 - 2.7","1.2 - 1.4","0.3 - 1","","до 0.06","до 0.1","до 0.08","","","","","","","","","","","","","C+Si = 3.6 - 3.9","","","","","","","","","","","","","","","","","","","","","","","","","","","","","","","","",""
"КЧ80-1.5","2.4 - 2.7","1.2 - 1.4","0.3 - 1","","до 0.06","до 0.1","до 0.08","","","","","","","","","","","","","C+Si = 3.6 - 3.9","","","","","","","","","","","","","","","","","","","","","","","","","","","","","","","","",""
"Л1","","3.2 - 3.6","до 1.5","","до 0.04","до 1.2","","","","","","","","","","","","","","","","","","","","","","","","","","","","","","","","","","","","","","","","","","","","","","",""
"Л2","","2.8 - 3.2","до 1.5","","до 0.04","до 1.2","","","","","","","","","","","","","","","","","","","","","","","","","","","","","","","","","","","","","","","","","","","","","","",""
"Л3","","2.4 - 2.8","до 1.5","","до 0.04","до 1.2","","","","","","","","","","","","","","","","","","","","","","","","","","","","","","","","","","","","","","","","","","","","","","",""
"Л4","","2 - 2.4","до 1.5","","до 0.05","до 1.2","","","","","","","","","","","","","","","","","","","","","","","","","","","","","","","","","","","","","","","","","","","","","","",""
"Л5","","1.6 - 2","до 1.5","","до 0.05","до 1.2","","","","","","","","","","","","","","","","","","","","","","","","","","","","","","","","","","","","","","","","","","","","","","",""
"Л6","","1.2 - 1.6","до 1.5","","до 0.05","до 1.2","","","","","","","","","","","","","","","","","","","","","","","","","","","","","","","","","","","","","","","","","","","","","","",""
"ЛР1","","3.2 - 3.6","до 1","","до 0.01","до 0.12","до 0.04","","до 0.06","до 0.005","","до 0.05","","","","","","","","","","","до 0.019","","до 0.005","","","","","","","","","","","","","","","","","","","","","","","","","","","",""
"ЛР2","","2.8 - 3.2","до 1","","до 0.01","до 0.12","до 0.04","","до 0.06","до 0.005","","до 0.05","","","","","","","","","","","до 0.019","","до 0.005","","","","","","","","","","","","","","","","","","","","","","","","","","","",""
"ЛР3","","2.4 - 2.8","до 1","","до 0.01","до 0.12","до 0.04","","до 0.05","до 0.005","","до 0.05","","","","","","","","","","","до 0.019","","до 0.005","","","","","","","","","","","","","","","","","","","","","","","","","","","",""
"ЛР4","","2 - 2.4","до 1","","до 0.01","до 0.12","до 0.04","","до 0.05","до 0.005","","до 0.05","","","","","","","","","","","до 0.019","","до 0.005","","","","","","","","","","","","","","","","","","","","","","","","","","","",""
"ЛР5","","1.6 - 2","до 1","","до 0.01","до 0.12","до 0.04","","до 0.05","до 0.005","","до 0.05","","","","","","","","","","","до 0.019","","до 0.005","","","","","","","","","","","","","","","","","","","","","","","","","","","",""
"ЛР6","","1.2 - 1.6","до 1","","до 0.01","до 0.12","до 0.04","","до 0.05","до 0.005","","до 0.05","","","","","","","","","","","до 0.019","","до 0.005","","","","","","","","","","","","","","","","","","","","","","","","","","","",""
"ЛР7","","0.8 - 1.2","до 1","","до 0.01","до 0.12","до 0.04","","до 0.05","до 0.005","","до 0.05","","","","","","","","","","","до 0.019","","до 0.005","","","","","","","","","","","","","","","","","","","","","","","","","","","",""
"П1","","0.5 - 0.9","до 1.5","","до 0.05","до 0.3","","","","","","","","","","","","","","","","","","","","","","","","","","","","","","","","","","","","","","","","","","","","","","",""
"П2","","до 0.5","до 1.5","","до 0.05","до 0.3","","","","","","","","","","","","","","","","","","","","","","","","","","","","","","","","","","","","","","","","","","","","","","",""
"ПВК1","","0.9 - 1.2","до 1.5","","до 0.025","до 0.05","","","","","","","","","","","","","","","","","","","","","","","","","","","","","","","","","","","","","","","","","","","","","","",""
"ПВК2","","0.5 - 0.9","до 1.5","","до 0.025","до 0.05","","","","","","","","","","","","","","","","","","","","","","","","","","","","","","","","","","","","","","","","","","","","","","",""
"ПВК3","","до 0.5","до 1.5","","до 0.025","до 0.05","","","","","","","","","","","","","","","","","","","","","","","","","","","","","","","","","","","","","","","","","","","","","","",""
"ПЛ1","","0.9 - 1.2","до 1.5","","до 0.05","до 0.3","","","","","","","","","","","","","","","","","","","","","","","","","","","","","","","","","","","","","","","","","","","","","","",""
"ПЛ2","","0.5 - 0.9","до 1.5","","до 0.05","до 0.3","","","","","","","","","","","","","","","","","","","","","","","","","","","","","","","","","","","","","","","","","","","","","","",""
"ПФ1","","0.9 - 1.2","до 2","","до 0.07","0.3 - 2","","","","","","","","","","","","","","","","","","","","","до 0.2","","","","","","","","","","","","","","","","","","","","","","","","","",""
"ПФ2","","0.5 - 0.9","до 2","","до 0.07","0.3 - 2","","","","","","","","","","","","","","","","","","","","","до 0.2","","","","","","","","","","","","","","","","","","","","","","","","","",""
"ПФ3","","до 0.5","до 2","","до 0.07","0.3 - 2","","","","","","","","","","","","","","","","","","","","","до 0.2","","","","","","","","","","","","","","","","","","","","","","","","","",""
"СЧ10","3.5 - 3.7","2.2 - 2.6","0.5 - 0.8","","до 0.15","до 0.3","","","","","","","","","","","","","","","","","","","","","","","","","","","","","","","","","","","","","","","","","","","","","","",""
"СЧ15","3.5 - 3.7","2 - 2.4","0.5 - 0.8","","до 0.15","до 0.2","","","","","","","","","","","","","","","","","","","","","","","","","","","","","","","","","","","","","","","","","","","","","","",""
"СЧ20","3.3 - 3.5","1.4 - 2.4","0.7 - 1","","до 0.15","до 0.2","","","","","","","","","","","","","","","","","","","","","","","","","","","","","","","","","","","","","","","","","","","","","","",""
"СЧ25","3.2 - 3.4","1.4 - 2.2","0.7 - 1","","до 0.15","до 0.2","","","","","","","","","","","","","","","","","","","","","","","","","","","","","","","","","","","","","","","","","","","","","","",""
"СЧ30","3 - 3.2","1.3 - 1.9","0.7 - 1","","до 0.12","до 0.2","","","","","","","","","","","","","","","","","","","","","","","","","","","","","","","","","","","","","","","","","","","","","","",""
"СЧ35","2.9 - 3","1.2 - 1.5","0.7 - 1.1","","до 0.12","до 0.2","","","","","","","","","","","","","","","","","","","","","","","","","","","","","","","","","","","","","","","","","","","","","","",""
"ЧВГ30","3.5 - 3.8","2.2 - 3","0.2 - 0.6","","до 0.025","до 0.08","до 0.15","","","","","","0.1 - 0.2","","","","","","","","","","0.015 - 0.028","","","","","","","","","","","","","","","","","","","","","","","","","","","","","",""
"ЧВГ35","3.5 - 3.8","2.2 - 2.8","0.2 - 0.6","","до 0.025","до 0.08","до 0.15","","","","","","0.1 - 0.2","","","","","","","","","","0.02 - 0.028","","","","","","","","","","","","","","","","","","","","","","","","","","","","","",""
"ЧВГ40","3.1 - 3.5","2 - 2.5","0.4 - 1","","до 0.025","до 0.08","до 0.2","","","","0.4 - 0.6","","0.1 - 0.2","","","","","","","","","","0.02 - 0.028","","","","","","","","","","","","","","","","","","","","","","","","","","","","","",""
"ЧВГ45","3.1 - 3.5","2 - 2.5","0.8 - 1.2","0.8 - 1.2","до 0.025","до 0.05","до 0.3","0.2 - 0.4","","","0.8 - 1","","0.1 - 0.2","","","","","","","","","","0.02 - 0.028","","","","","","","","","","","","","","","","","","","","","","","","","","","","","",""
"ЧГ6С3Ш","2.2 - 3","2 - 3.5","4 - 7","","до 0.03","до 0.06","до 0.15","0.5 - 1","","0.5 - 1.5","","","","","","","","","","","","","","","","","","","","","","","","","","","","","","","","","","","","","","","","","","",""
"ЧГ7Х4","3 - 3.8","1.4 - 2","6 - 8","","до 0.05","до 0.1","3 - 5","","","","","","","","","","","","","","","","","","","","","","","","","","","","","","","","","","","","","","","","","","","","","",""
"ЧГ8Д3","3 - 3.8","2 - 2.5","7 - 9","0.8 - 1.5","до 0.1","до 0.3","","","","0.5 - 1","2.5 - 3.5","","","","","","","","","","","","","","","","","","","","","","","","","","","","","","","","","","","","","","","","","",""
"ЧН11Г7Ш","2.3 - 3","1.8 - 2.5","5 - 8","10 - 12","до 0.03","до 0.08","1.5 - 2.5","","","","","","","","","","","","","","","","","","","","","","","","","","","","","","","","","","","","","","","","","","","","","",""
"ЧН15Д3Ш","2.5 - 3","1.4 - 3","1.3 - 1.8","14 - 16","до 0.03","до 0.08","0.6 - 1","","","","3 - 3.5","","","","","","","","","","","","","","","","","","","","","","","","","","","","","","","","","","","","","","","","","",""
"ЧН15Д7","2.2 - 3","2 - 2.7","0.5 - 1.6","14 - 16","до 0.1","до 0.3","1.5 - 3","","","","5 - 8","","","","","","","","","","","","","","","","","","","","","","","","","","","","","","","","","","","","","","","","","",""
"ЧН19Х3Ш","2.3 - 3","1.8 - 2.5","1 - 1.6","18 - 20","до 0.03","до 0.1","1.5 - 3","","","","","","","","","","","","","","","","","","","","","","","","","","","","","","","","","","","","","","","","","","","","","",""
"ЧН20Д2Ш","1.8 - 2.5","3 - 3.5","1.5 - 2","19 - 21","до 0.01","до 0.03","0.5 - 1","","","до 0.3","1.5 - 2","","","","","","","","","","","","","","","","","","","","","","","","","","","","","","","","","","","","","","","","","",""
"ЧН2Х","3 - 3.6","1.2 - 2","0.6 - 1","1.5 - 2","до 0.12","до 0.25","0.4 - 0.6","","","","","","","","","","","","","","","","","","","","","","","","","","","","","","","","","","","","","","","","","","","","","",""
"ЧН3ХМДШ","3 - 3.6","2 - 2.8","до 0.8","2.5 - 4.5","до 0.03","до 0.08","0.2 - 0.5","0.4 - 1","","","0.7 - 1.5","","","","","","","","","","","","","","","","","","","","","","","","","","","","","","","","","","","","","","","","","",""
"ЧН4Х2","2.8 - 3.6","до 1","0.8 - 1.3","3.5 - 5","до 0.15","до 0.3","0.8 - 2.5","","","","","","","","","","","","","","","","","","","","","","","","","","","","","","","","","","","","","","","","","","","","","",""
"ЧНМШ","2.8 - 3.8","1.7 - 3.2","0.8 - 1.2","0.8 - 1.5","до 0.03","до 0.1","до 0.1","0.3 - 0.7","","","","","","","","","","","","","","","","","","","","","","","","","","","","","","","","","","","","","","","","","","","","",""
"ЧНХМД","2.8 - 3.2","1.6 - 2","0.8 - 1.2","0.7 - 1.6","до 0.12","до 0.15","0.2 - 0.7","0.2 - 0.7","","","0.2 - 0.5","","","","","","","","","","","","","","","","","","","","","","","","","","","","","","","","","","","","","","","","","",""
"ЧНХМДШ","3 - 3.6","2 - 2.8","до 0.6","0.6 - 1","до 0.03","до 0.08","0.2 - 0.4","0.2 - 0.6","","","0.5 - 0.8","","","","","","","","","","","","","","","","","","","","","","","","","","","","","","","","","","","","","","","","","",""
"ЧНХТ","2.7 - 3.4","1.4 - 2","0.8 - 1.6","0.3 - 0.7","до 0.15","0.3 - 0.6","0.2 - 0.6","","0.05 - 0.12","","","","","","","","","","","","","","","","","","","","","","","","","","","","","","","","","","","","","","","","","","","",""
"ЧС13","0.6 - 1.4","12 - 14","до 0.8","","до 0.07","до 0.1","","","","","","","","","","","","","","","","","","","","","","","","","","","","","","","","","","","","","","","","","","","","","","",""
"ЧС15","0.3 - 0.8","14.1 - 16","до 0.8","","до 0.07","до 0.1","","","","","","","","","","","","","","","","","","","","","","","","","","","","","","","","","","","","","","","","","","","","","","",""
"ЧС15М4","0.5 - 0.9","14 - 16","до 0.8","","до 0.1","до 0.1","","3 - 4","","","","","","","","","","","","","","","","","","","","","","","","","","","","","","","","","","","","","","","","","","","","",""
"ЧС17","0.3 - 0.5","16.1 - 18","до 0.8","","до 0.07","до 0.1","","","","","","","","","","","","","","","","","","","","","","","","","","","","","","","","","","","","","","","","","","","","","","",""
"ЧС17М3","0.3 - 0.6","16 - 18","до 1","","до 0.1","до 0.3","","2 - 3","","","","","","","","","","","","","","","","","","","","","","","","","","","","","","","","","","","","","","","","","","","","",""
"ЧС5","2.5 - 3.2","4.5 - 6","до 0.8","","до 0.12","до 0.3","0.5 - 1","","","","","","","","","","","","","","","","","","","","","","","","","","","","","","","","","","","","","","","","","","","","","",""
"ЧС5Ш","2.7 - 3.3","4.5 - 5.5","до 0.8","","до 0.03","до 0.1","до 0.2","","","0.1 - 0.3","","","","","","","","","","","","","","","","","","","","","","","","","","","","","","","","","","","","","","","","","","",""
"ЧХ1","3 - 3.8","1.5 - 2.5","до 1","","до 0.12","до 0.3","0.4 - 1","","","","","","","","","","","","","","","","","","","","","","","","","","","","","","","","","","","","","","","","","","","","","",""
"ЧХ16","1.6 - 2.4","1.5 - 2.2","до 1","","до 0.05","до 0.1","13 - 19","","","","","","","","","","","","","","","","","","","","","","","","","","","","","","","","","","","","","","","","","","","","","",""
"ЧХ16М2","2.4 - 3.6","0.5 - 1.5","1.5 - 2.5","","до 0.05","до 0.1","13 - 19","0.5 - 2","","","1 - 1.5","","","","","","","","","","","","","","","","","","","","","","","","","","","","","","","","","","","","","","","","","",""
"ЧХ2","3 - 3.8","2 - 3","до 1","","до 0.12","до 0.3","1.01 - 2","","","","","","","","","","","","","","","","","","","","","","","","","","","","","","","","","","","","","","","","","","","","","",""
"ЧХ22","2.4 - 3.6","0.2 - 1","1.5 - 2.5","","до 0.08","до 0.1","19 - 25","","0.15 - 0.35","","","0.15 - 0.35","","","","","","","","","","","","","","","","","","","","","","","","","","","","","","","","","","","","","","","","",""
"ЧХ22С","0.6 - 1","3 - 4","до 1","","до 0.08","до 0.1","19 - 25","","","","","","","","","","","","","","","","","","","","","","","","","","","","","","","","","","","","","","","","","","","","","",""
"ЧХ28","0.5 - 1.6","0.5 - 1.5","до 1","","до 0.08","до 0.1","25 - 30","","","","","","","","","","","","","","","","","","","","","","","","","","","","","","","","","","","","","","","","","","","","","",""
"ЧХ28Д2","2.2 - 3","0.5 - 1.5","1.5 - 2.5","0.4 - 0.8","до 0.08","до 0.1","25 - 30","","","","1.5 - 2.5","","","","","","","","","","","","","","","","","","","","","","","","","","","","","","","","","","","","","","","","","",""
"ЧХ28П","1.8 - 3","1.5 - 2.5","до 1","","до 0.08","0.8 - 1.5","25 - 30","","","","","","","","","","","","","","","","","","","","","","","","","","","","","","","","","","","","","","","","","","","","","",""
"ЧХ3","3 - 3.8","2.8 - 3.8","до 1","","до 0.12","до 0.3","2.01 - 3","","","","","","","","","","","","","","","","","","","","","","","","","","","","","","","","","","","","","","","","","","","","","",""
"ЧХ32","1.6 - 3.2","1.5 - 2.5","до 1","","до 0.08","до 0.1","30 - 34","","0.1 - 0.3","","","","","","","","","","","","","","","","","","","","","","","","","","","","","","","","","","","","","","","","","","","",""
"ЧХ3Т","2.6 - 3.6","0.7 - 1.5","до 1","","до 0.12","до 0.3","2.01 - 3","","0.7 - 1","","0.5 - 0.8","","","","","","","","","","","","","","","","","","","","","","","","","","","","","","","","","","","","","","","","","",""
"ЧХ9Н5","2.8 - 3.6","1.2 - 2","0.5 - 1.5","4 - 6","до 0.1","до 0.06","8 - 9.5","до 0.4","","","","","","","","","","","","","","","","","","","","","","","","","","","","","","","","","","","","","","","","","","","","",""
"ЧЮ22Ш","1.6 - 2.5","1 - 2","до 0.8","","до 0.03","до 0.2","","","","19 - 25","","","","","","","","","","","","","","","","","","","","","","","","","","","","","","","","","","","","","","","","","","",""
"ЧЮ30","1 - 1.2","до 0.5","до 0.7","","до 0.08","до 0.04","","","0.05 - 0.12","29 - 31","","","","","","","","","","","","","","","","","","","","","","","","","","","","","","","","","","","","","","","","","","",""
"ЧЮ6С5","1.8 - 2.4","4.5 - 6","до 0.8","","до 0.12","до 0.3","","","","5.5 - 7","","","","","","","","","","","","","","","","","","","","","","","","","","","","","","","","","","","","","","","","","","",""
"ЧЮ7Х2","2.5 - 3","1.5 - 3","до 1","","до 0.02","до 0.3","1.5 - 3","","","5 - 9","","","","","","","","","","","","","","","","","","","","","","","","","","","","","","","","","","","","","","","","","","",""
"ЧЮХШ","3 - 3.8","2 - 3","до 0.5","","до 0.03","до 0.1","0.4 - 1","","","0.6 - 1.5","","","","","","","","","","","","","","","","","","","","","","","","","","","","","","","","","","","","","","","","","","",""
"CuZn36Pb2As","","","до 0.1","до 0.3","","","","","","до 0.05","61 - 63","","","","до 0.1","","","","","","","","","","1.7 - 2.8","","0.02 - 0.15","","","","","","","всего 0.2","33.5 - 37.08","до 0.1","","","","","","","","","","","","","","","","",""
"CuZn39Pb3","","","","до 0.3","","","","","","до 0.05","57 - 59","","","","до 0.3","","","","","","","","","","2.5 - 3.5","","","","","","","","","всего 0.2","36.65 - 40.3","до 0.3","","","","","","","","","","","","","","","","",""
"Л59","","","","","","до 0.01","","","","","57 - 60","","","","до 0.3","","","","","","","","","","до 0.5","","до 0.01","до 0.003","","","","","","всего 0.9","39.1 - 43","до 0.2","","","до 0.01","","","","","","","","","","","","","",""
"Л60","","","","","","до 0.01","","","","","59 - 62","","","","до 0.2","","","","","","","","","","до 0.3","","","до 0.003","","","","","","всего 1","37 - 41","","","","до 0.01","","","","","","","","","","","","","",""
"Л66","","","","","","","","","","","64.5 - 67.5","","","","до 0.07","","","","","","","","","","до 0.3","","","","","","","","","","32.13 - 35.5","","","","","","","","","","","","","","","","","",""
"Л68","","","","","","до 0.01","","","","","67 - 70","","","","до 0.1","","","","","","","","","","до 0.03","","","до 0.002","","","","","","всего 0.3","29.7 - 33","","","","до 0.005","","","","","","","","","","","","","",""
"Л70","","","","","","до 0.005","","","","","69 - 71","","","","до 0.07","","","","","","","","","","до 0.05","","","до 0.002","","","","","","всего 0.2","28.67 - 30.8","","","","до 0.002","","","","","","","","","","","","","",""
"Л75","","","","","","","","","","","75 - 75","","","","до 0.2","","","","","","","","","","до 0.03","","","до 0.002","","","","","","всего 0.3","24.7 - 25","","","","до 0.005","","","","","","","","","","","","","",""
"Л75мк","","0.25 - 0.5","0.05 - 0.15","0.1 - 0.25","","0.005 - 0.02","","","","","70 - 76","","","","0.03 - 0.06","","","","","","","","","","до 0.07","","","до 0.002","","","","","","всего 0.1","23.1 - 29.47","","","","до 0.005","","","","","","","","","","","","","",""
"Л80","","","","","","до 0.01","","","","","79 - 81","","","","до 0.1","","","","","","","","","","до 0.03","","","до 0.002","","","","","","всего 0.3","18.7 - 21","","","","до 0.005","","","","","","","","","","","","","",""
"Л85","","","","","","до 0.01","","","","","84 - 86","","","","до 0.1","","","","","","","","","","до 0.03","","","до 0.002","","","","","","всего 0.3","13.7 - 16","","","","до 0.005","","","","","","","","","","","","","",""
"Л90","","","","","","до 0.01","","","","","88 - 91","","","","до 0.1","","","","","","","","","","до 0.03","","","до 0.002","","","","","","всего 0.2","8.8 - 12","","","","до 0.005","","","","","","","","","","","","","",""
"Л96","","","","","","до 0.01","","","","","95 - 97","","","","до 0.1","","","","","","","","","","до 0.03","","","до 0.002","","","","","","всего 0.2","2.66 - 4.8","","","","до 0.005","","","","","","","","","","","","","",""
"ЛА","","до 0.3","до 0.5","до 0.3","","до 0.05","","","","2.2 - 3","63 - 68","","","","до 0.8","","","","","","","","","","до 0.7","","до 0.1","до 0.01","","","","","","всего 2.6","26.4 - 34.8","до 0.7","","","до 0.1","","","","","","","","","","","","","",""
"ЛА67-2.5","","до 0.3","до 0.5","до 0.3","","до 0.05","","","","2 - 3","66 - 68","","","","до 0.8","","","","","","","","","","до 0.7","","","","","","","","","всего 2.6","26.4 - 32","до 0.7","","","до 0.1","","","","","","","","","","","","","",""
"ЛА77-2","","","","","","до 0.01","","","","1.7 - 2.5","76 - 79","","","","до 0.07","","","","","","","","","","до 0.07","","","до 0.002","","","","","","всего 0.3","18.2 - 22.25","","","","до 0.005","","","","","","","","","","","","","",""
"ЛА77-2у","","0.03 - 0.2","0.03 - 0.3","0.3 - 1","","0.005 - 0.02","","","","1.7 - 2.5","76 - 79","","","","0.03 - 0.1","","","","","","","","","","до 0.07","","","до 0.002","","","","","","всего 0.1","16.77 - 21.8","","","","до 0.005","","","","","","","","","","","","","",""
"ЛА85-0.5","","","","","","","","","","0.4 - 0.7","84 - 85.6","","","","до 0.01","","","","","","","","","","до 0.03","","","до 0.002","","","","","","всего 0.3","14 - 15","","","","до 0.005","","","","","","","","","","","","","",""
"ЛАЖ60-1-1","","","0.1 - 0.6","","","до 0.01","","","","0.7 - 1.5","58 - 61","","","","0.75 - 1.5","","","","","","","","","","до 0.4","","","до 0.002","","","","","","всего 0.7","34.7 - 40.4","","","","до 0.005","","","","","","","","","","","","","",""
"ЛАЖМц","","до 0.3","1.5 - 3","до 1","","","","","","4 - 7","63 - 70","","","","2 - 4","","","","","","","","","","до 0.7","","","","","","","","","всего 1.8","14.2 - 29.5","до 0.7","","","до 0.1","","","","","","","","","","","","","",""
"ЛАЖМц66-6-3-2","","до 0.3","1.5 - 3","до 1","","","","","","4 - 7","64 - 68","","","","2 - 4","","","","","","","","","","до 0.7","","","","","","","","","всего 1.8","16.2 - 28.5","до 0.7","","","до 0.1","","","","","","","","","","","","","",""
"ЛАМш77-2-0.04","","","","","","до 0.01","","","","1.7 - 2.5","76 - 79","","","","до 0.1","","","","","","","","","","до 0.07","","0.02 - 0.04","до 0.002","","","","","","всего 0.3","17.98 - 21.98","","","","до 0.005","","","","","","","","","","","","","",""
"ЛАМш77-2-0.05","","","","","","до 0.01","","","","1.7 - 2.5","76 - 79","","","","до 0.1","","","","","","","","","","до 0.07","","0.02 - 0.06","до 0.002","","","","","","всего 0.3","18.14 - 22.25","","","","до 0.005","","","","","","","","","","","","","",""
"ЛАН59-3-2","","","","2 - 3","","до 0.01","","","","2.5 - 3.5","57 - 60","","","","до 0.5","","","","","","","","","","до 0.1","","","до 0.003","","","","","","всего 0.9","32.6 - 38.5","","","","до 0.005","","","","","","","","","","","","","",""
"ЛАНКМц75-2-2.5-0.5-0.5","","0.3 - 0.7","0.3 - 0.7","2 - 3","","до 0.01","","","","1.6 - 2.2","73 - 76","","","","до 0.1","","","","","","","","","","до 0.05","","","до 0.002","","","","","","всего 0.5","19.1 - 22.8","","","","до 0.005","","","","","","","","","","","","","",""
