Repository: sad-engineer/materials

# materials

`materials` - это пакет Python для работы с базой данных материалов. Пакет предоставляет простой доступ к информации о материалах, включая их характеристики, химический состав, механические и технологические свойства. Основная цель пакета - упростить взаимодействие с базой данных материалов через функции, выполняющие CRUD-операции.

Материал демонстрационный, показывает навыки работы.

## Установка

Для установки пакета `materials` используйте команду:

```sh
pip install git+https://github.com/sad-engineer/materials.git
```

File: materials/data/chemical_composition.csv (part 11 of 14)
"brand","C","Si","Mn","Ni","S","P","Cr","Mo","Ti","Al","Cu","V","РЗМ","Nb","Fe","Ce","W","B","N","Other","Zr","Ca","Mg","Co","Pb","Se","Arsenicum","Bi","Te","O","La","Y","Hf","Примесей","Zn","Sn","Ba","Ta","Sb","Твердость_Cu__Сплав_деформированый","Ag","Li","NiandCo","Be","CuandP","CuandAg","Na","Sc","F","Sr","Ga","AlandMg","Cd"
"ЛЖМц59-1-1","","","0.5 - 0.8","","","до 0.01","","","","0.1 - 0.4","57 - 60","","","","0.6 - 1.2","","","","","","","","","","до 0.2","","","до 0.003","","","","","","всего 0.3","37.05 - 41.5","0.3 - 0.7","","","до 0.01","","","","","","","","","","","","","",""
"ЛЖС58-1-1","","","","","","до 0.02","","","","","56 - 58","","","","0.7 - 1.3","","","","","","","","","","0.7 - 1.3","","","до 0.003","","","","","","всего 0.5","38.9 - 42.6","","","","до 0.01","","","","","","","","","","","","","",""
"ЛК","","2.8 - 4.5","до 0.8","до 0.2","","до 0.1","","","","до 0.1","76 - 81","","","","до 0.6","","","","","","","","","","до 0.5","","","","","","","","","всего 2.5","12 - 21.2","до 0.3","","","до 0.1","","","","","","","","","","","","","",""
"ЛК1","","3 - 4.5","до 0.8","до 0.2","","до 0.1","","","","до 0.04","78 - 81","","","","до 0.6","","","","","","","","","","до 0.5","","","","","","","","","всего 2.4","12.1 - 19","до 0.3","","","до 0.1","","","","","","","","","","","","","",""
"ЛК2","","1.9 - 2.8","до 0.8","до 0.2","","до 0.1","","","","до 0.1","76 - 81","","","","до 0.6","","","","","","","","","","до 0.5","","","","","","","","","всего 2.5","13.7 - 22.1","до 0.3","","","до 0.1","","","","","","","","","","","","","",""
"ЛК62-0.5","","0.3 - 0.7","","","","","","","","","60.5 - 63.5","","","","до 0.15","","","","","","","","","","до 0.08","","","до 0.002","","","","","","всего 0.5","35.07 - 38.7","","","","до 0.005","","","","","","","","","","","","","",""
"ЛК75В","","0.25 - 0.5","","","","","","","","","71 - 78","","","","","","","","","","","","","","до 0.07","","","","","","","","","всего 1.4","19.98 - 27.35","до 0.05","","","","","","","","","","","","","","","","",""
"ЛК80-3","","2.5 - 4","до 0.5","","","до 0.02","","","","до 0.1","79 - 81","","","","до 0.6","","","","","","","","","","до 0.1","","","до 0.003","","","","","","всего 1.5","13.5 - 18.5","до 0.2","","","до 0.05","","","","","","","","","","","","","",""
"ЛК80-Л","","3 - 4.5","до 0.8","до 0.2","","до 0.1","","","","до 0.04","78 - 81","","","","до 0.6","","","","","","","","","","до 0.5","","","","","","","","","всего 2.5","12 - 19","до 0.3","","","до 0.1","","","","","","","","","","","","","",""
"ЛКБО62-0.2-0.04-0.5","","0.1 - 0.3","","","","","","","","до 0.05","60.5 - 63.5","","","","до 0.15","","","0.03 - 0.1","","","","","","","до 0.08","","","","","","","","","всего 0.5","34.62 - 38.57","0.3 - 0.7","","","","","","","","","","","","","","","","",""
"ЛКС","","2.5 - 4.5","до 0.8","до 0.2","","до 0.1","","","","до 0.1","76 - 81","","","","до 0.6","","","","","","","","","","2 - 4","","","","","","","","","всего 2","12.5 - 19.5","до 0.3","","","до 0.1","","","","","","","","","","","","","",""
"ЛКС65-1.5-3","","1 - 2","","до 0.1","","до 0.01","","","","","63.5 - 66.5","","","","до 0.15","","","","","","","","","","2.5 - 3.5","","","до 0.002","","","","","","всего 0.5","27.5 - 33","до 0.2","","","до 0.005","","","","","","","","","","","","","",""
"ЛМц58-2","","","1 - 2","","","до 0.01","","","","","57 - 60","","","","до 0.5","","","","","","","","","","до 0.1","","","до 0.002","","","","","","всего 1.2","35.8 - 42","","","","до 0.005","","","","","","","","","","","","","",""
"ЛМц58-2Л","","до 0.1","1 - 2","до 1","","до 0.03","","","","","57 - 60","","","","до 1.5","","","","","","","","","","до 0.7","","","","","","","","","всего 2","36 - 42","до 0.5","","","до 0.1","","","","","","","","","","","","","",""
"ЛМцА57-3-1","","","2.5 - 3.5","","","до 0.01","","","","0.5 - 1.5","55 - 58.5","","","","до 1","","","","","","","","","","до 0.2","","","до 0.002","","","","","","всего 1.3","35.2 - 42","","","","до 0.005","","","","","","","","","","","","","",""
"ЛМцЖ","","до 0.2","3 - 4","до 0.5","","до 0.05","","","","до 0.6","53 - 58","","","","0.5 - 1.5","","","","","","","","","","до 0.5","","до 0.05","до 0.01","","","","","","всего 1.7","34.8 - 43.5","до 0.5","","","до 0.1","","","","","","","","","","","","","",""
"ЛМцЖ55-3-1","","до 0.2","3 - 4","до 0.5","","до 0.05","","","","до 0.6","53 - 58","","","","0.5 - 1.5","","","","","","","","","","до 0.5","","","","","","","","","всего 1.7","34.8 - 43.5","до 0.5","","","до 0.1","","","","","","","","","","","","","",""
"ЛМцКА","","0.5 - 1.3","2 - 3","до 1","","до 0.03","","","","0.75 - 1.5","58.5 - 61.5","","","","до 0.6","","","","","","","","","","до 0.5","","до 0.05","до 0.01","","","","","","всего 1.3","29 - 36.95","до 0.2","","","до 0.03","","","","","","","","","","","","","",""
"ЛМцС","","до 0.4","1.8 - 2.5","до 1","","до 0.05","","","","до 0.8","56 - 60","","","","до 0.8","","","","","","","","","","1.5 - 2.5","","до 0.05","до 0.01","","","","","","всего 2.2","32.3 - 40.7","до 0.5","","","до 0.1","","","","","","","","","","","","","",""
"ЛМцСК","","0.5 - 1.3","1.5 - 2.5","до 1","","до 0.1","","","","до 0.7","57 - 60","","","","до 0.6","","","","","","","","","","1.5 - 3","","до 0.05","до 0.01","","","","","","всего 1.7","31.5 - 39.5","до 0.6","","","до 0.1","","","","","","","","","","","","","",""
"ЛМцСКА","","0.5 - 1.3","2 - 3","до 1","","до 0.03","","","","0.7 - 1.5","58 - 61","","","","до 0.6","","","","","","","","","","1.5 - 2.5","","до 0.05","до 0.01","","","","","","всего 1.3","27.9 - 36","до 0.2","","","до 0.03","","","","","","","","","","","","","",""
"ЛМш68-0.05","","","","","","до 0.01","","","","","67 - 70","","","","до 0.1","","","","","","","","","","до 0.03","","0.02 - 0.06","до 0.002","","","","","","всего 0.3","29.64 - 32.98","","","","до 0.005","","","","","","","","","","","","","",""
"ЛН65-5","","","","5 - 6.5","","до 0.01","","","","","64 - 67","","","","до 0.15","","","","","","","","","","до 0.03","","","до 0.002","","","","","","всего 0.3","26.2 - 31","","","","до 0.005","","","","","","","","","","","","","",""
"ЛО60-1","","","","","","до 0.01","","","","","59 - 61","","","","до 0.1","","","","","","","","","","до 0.3","","","до 0.002","","","","","","всего 1","36.5 - 40","1 - 1.5","","","до 0.005","","","","","","","","","","","","","",""
"ЛО62-1","","","","","","до 0.01","","","","","61 - 63","","","","до 0.1","","","","","","","","","","до 0.1","","","до 0.002","","","","","","всего 0.3","35.6 - 38.3","0.7 - 1.1","","","до 0.005","","","","","","","","","","","","","",""
"ЛО70-1","","","","","","до 0.01","","","","","69 - 71","","","","до 0.07","","","","","","","","","","до 0.07","","","до 0.002","","","","","","всего 0.3","27.2 - 30","1 - 1.5","","","до 0.005","","","","","","","","","","","","","",""
"ЛО90-1","","","","","","до 0.01","","","","","88 - 91","","","","до 0.1","","","","","","","","","","до 0.03","","","до 0.002","","","","","","всего 0.2","8 - 11.7","0.2 - 0.7","","","до 0.005","","","","","","","","","","","","","",""
"ЛОК59-1-0.3","","0.2 - 0.4","","","","до 0.01","","","","","58 - 60","","","","до 0.15","","","","","","","","","","до 0.1","","до 0.01","до 0.003","","","","","","всего 0.3","37.92 - 40.8","0.7 - 1.1","","","до 0.01","","","","","","","","","","","","","",""
"ЛОМш70-1-0.04","","","","","","до 0.01","","","","","69 - 71","","","","до 0.07","","","","","","","","","","до 0.07","","0.02 - 0.04","до 0.002","","","","","","всего 0.3","27.08 - 29.68","1 - 1.5","","","до 0.005","","","","","","","","","","","","","",""
"ЛОМш70-1-0.05","","","","","","до 0.01","","","","","69 - 71","","","","до 0.1","","","","","","","","","","до 0.07","","0.02 - 0.06","до 0.002","","","","","","всего 0.3","27.44 - 29.97","1 - 1.5","","","до 0.005","","","","","","","","","","","","","",""
"ЛОС","","до 0.5","до 0.5","до 1","","","","","","до 0.3","60 - 75","","","","до 0.7","","","","","","","","","","1 - 3","","","","","","","","","всего 1.5","19 - 38.5","0.5 - 1.5","","","до 0.1","","","","","","","","","","","","","",""
"ЛС","","до 0.3","до 0.5","до 1","","","","","","до 0.5","56 - 61","","","","до 0.8","","","","","","","","","","0.8 - 1.9","","","","","","","","","всего 2","35.1 - 43.2","до 0.5","","","до 0.05","","","","","","","","","","","","","",""
"ЛС58-2","","до 0.3","","до 0.6","","","","","","до 0.3","57 - 60","","","","до 0.7","","","","","","","","","","1 - 3","","","","","","","","","всего 0.3","34.39 - 41.7","до 1","","","до 0.01","","","","","","","","","","","","","",""
"ЛС58-3","","","","до 0.5","","","","","","до 0.1","57 - 59","","","","до 0.5","","","","","","","","","","2.5 - 3.5","","","","","","","","","всего 0.2","36.3 - 40.3","до 0.4","","","","","","","","","","","","","","","","",""
"ЛС59-1","","","","","","до 0.02","","","","","57 - 60","","","","до 0.5","","","","","Si + Sn < 0.5 %","","","","","0.8 - 1.9","","","до 0.003","","","","","","всего 0.75","37.05 - 42.2","до 0.3","","","до 0.01","","","","","","","","","","","","","",""
"ЛС59-1В","","","","","","до 0.02","","","","","57 - 61","","","","до 0.5","","","","","","","","","","0.8 - 1.9","","","до 0.003","","","","","","всего 1.5","35.6 - 42.2","","","","до 0.01","","","","","","","","","","","","","",""
"ЛС59-1ЛД","","до 0.2","до 0.2","до 1","","","","","","до 0.2","58 - 61","","","","до 0.5","","","","","","","","","","0.8 - 2","","","","","","","","","всего 1.5","35.5 - 41.2","до 0.3","","","до 0.05","","","","","","","","","","","","","",""
"ЛС59-2","","","","до 0.4","","","","","","до 0.1","57 - 59","","","","до 0.4","","","","","","","","","","1.5 - 2.5","","","","","","","","","всего 0.2","37.5 - 41.3","до 0.3","","","","","","","","","","","","","","","","",""
"ЛС60-1","","","","","","до 0.01","","","","","59 - 61","","","","до 0.15","","","","","","","","","","0.6 - 1","","","до 0.002","","","","","","всего 0.5","37.5 - 40.4","","","","до 0.005","","","","","","","","","","","","","",""
"ЛС63-3","","","","","","до 0.01","","","","","62 - 65","","","","до 0.1","","","","","","","","","","2.4 - 3","","","до 0.002","","","","","","всего 0.25","31.65 - 35.6","до 0.1","","","до 0.005","","","","","","","","","","","","","",""
"ЛС63-3А","","","","","","до 0.01","","","","","62 - 65","","","","до 0.1","","","","","","","","","","2.4 - 3","","","до 0.002","","","","","","всего 0.25","31.65 - 35.6","до 0.1","","","до 0.005","","","","","","","","","","","","","",""
"ЛС64-2","","","","","","до 0.01","","","","","63 - 66","","","","до 0.1","","","","","","","","","","1.5 - 2","","","до 0.002","","","","","","всего 0.3","31.7 - 35.5","","","","до 0.005","","","","","","","","","","","","","",""
"ЛС74-3","","","","","","до 0.01","","","","","72 - 75","","","","до 0.1","","","","","","","","","","2.4 - 3","","","до 0.002","","","","","","всего 0.25","21.75 - 25.6","","","","до 0.005","","","","","","","","","","","","","",""
"ЛСд","","до 0.2","до 0.5","до 0.5","","","","","","до 0.2","57 - 61","","","","до 0.5","","","","","","","","","","0.8 - 1.5","","","","","","","","","всего 1.5","36 - 42.2","до 0.3","","","до 0.05","","","","","","","","","","","","","",""
"ЛСдч","","до 0.1","до 0.5","до 0.5","","","","","","до 0.1","59 - 61","","","","до 0.5","","","","","","","","","","0.8 - 1.5","","","","","","","","","всего 1.4","34.35 - 38.8","до 0.5","","","до 0.05","","","","","","","","","","","","","",""
"ЛСч","","до 0.2","до 0.5","до 0.5","","","","","","до 0.5","56 - 61","","","","до 0.6","","","","","","","","","","0.8 - 1.5","","","","","","","","","всего 1.7","33.45 - 41.5","до 0.5","","","до 0.05","","","","","","","","","","","","","",""
"ЛЦ14К3С3","","2.5 - 4.5","до 1","до 0.2","","","","","","до 0.3","77 - 81","","","","до 0.6","","","","","","","","","","2 - 4","","","","","","","","","всего 2.3","8.2 - 18.5","до 0.3","","","до 0.1","","","","","","","","","","","","","",""
"ЛЦ16К4","","3 - 4.5","до 0.8","до 0.2","","до 0.1","","","","до 0.04","78 - 81","","","","до 0.6","","","","","","","","","","до 0.5","","","","","","","","","всего 2.5","12 - 19","до 0.3","","","до 0.1","","","","","","","","","","","","","",""
"ЛЦ23А6Ж3Мц2","","до 0.3","1.5 - 3","до 1","","","","","","4 - 7","64 - 68","","","","2 - 4","","","","","","","","","","до 0.7","","","","","","","","","всего 1.8","16.2 - 28.5","до 0.7","","","до 0.1","","","","","","","","","","","","","",""
"ЛЦ25С2","","до 0.5","до 0.5","до 1","","","","","","до 0.3","70 - 75","","","","до 0.7","","","","","","","","","","1 - 3","","","","","","","","","всего 1.5","19 - 28.5","0.5 - 1.5","","","до 0.2","","","","","","","","","","","","","",""
"ЛЦ30А3","","до 0.3","до 0.5","до 0.3","","до 0.05","","","","2 - 3","66 - 68","","","","до 0.8","","","","","","","","","","до 0.7","","","","","","","","","всего 2.6","26.4 - 32","до 0.7","","","до 0.1","","","","","","","","","","","","","",""
"ЛЦ37Мц2С2К","","0.5 - 1.3","1.5 - 2.5","до 1","","до 0.1","","","","до 0.7","57 - 60","","","","до 0.7","","","","","","","","","","1.5 - 3","","до 0.05","до 0.01","","","","","","всего 1.7","31.5 - 39.5","до 0.6","","","до 0.1","","","","","","","","","","","","","",""
"ЛЦ38Мц2С2","","до 0.4","1.5 - 2.5","до 1","","до 0.05","","","","до 0.8","57 - 60","","","","до 0.8","","","","","","","","","","1.5 - 2.5","","","","","","","","","всего 2.2","32.8 - 40","до 0.5","","","до 0.1","","","","","","","","","","","","","",""
"ЛЦ40АЖ","","","","","","","","","","","","","","","","","","","","","","","","","","","","","","","","","","","","","","","","","","","","","","","","","","","","",""
"ЛЦ40Мц1.5","","до 0.1","1 - 2","до 1","","до 0.03","","","","","57 - 60","","","","до 1.5","","","","","","","","","","до 0.7","","","","","","","","","всего 2","36 - 42","до 0.5","","","до 0.1","","","","","","","","","","","","","",""
"ЛЦ40Мц3А","","до 0.2","2.5 - 3.5","до 1","","до 0.03","","","","0.5 - 1.5","55 - 58.5","","","","до 1","","","","","","","","","","до 0.2","","","","","","","","","всего 1.5","35 - 42","до 0.5","","","до 0.05","","","","","","","","","","","","","",""
"ЛЦ40Мц3Ж","","до 0.2","3 - 4","до 0.5","","до 0.05","","","","до 0.6","53 - 58","","","","0.5 - 1.5","","","","","","","","","","до 0.5","","","","","","","","","всего 1.7","34.8 - 43.5","до 0.5","","","до 0.1","","","","","","","","","","","","","",""
"ЛЦ40С","","до 0.3","до 0.5","до 1","","","","","","до 0.5","57 - 61","","","","до 0.8","","","","","","","","","","0.8 - 2","","","","","","","","","всего 2","35 - 42.2","до 0.5","","","до 0.05","","","","","","","","","","","","","",""
"ЛЦ40СД","","до 0.2","до 0.2","до 1","","","","","","до 0.2","58 - 61","","","","до 0.5","","","","","","","","","","0.8 - 2","","","","","","","","","всего 1.5","35.5 - 41.2","до 0.3","","","до 0.05","","","","","","","","","","","","","",""
"Л63","","","","","","до 0.01","","","","","62 - 65","","","","до 0.02","","","","","","","","","","до 0.07","","","до 0.002","","","","","","всего 0.5","34.22 - 37.5","","","","до 0.005","","","","","","","","","","","","","",""
"Л63А","","","","","","до 0.01","","","","","62 - 65","","","","до 0.02","","","","","","","","","","до 0.07","","","до 0.002","","","","","","всего 0.5","34.22 - 37.5","","","","до 0.005","","","","","","","","","","","","","",""
"Cu-DHP","","","","","","0.015 - 0.04","","","","","","","","","","","","","","Cu+Ag min 99.9","","","","","","","","","","","","","","","","","","","","","до 0.015","","","","","","","","","","","",""
"АМФ","","","","до 0.002","до 0.004","0.03 - 0.16","","","","","99.816 - 99.97","","","","до 0.005","","","","","","","","","","до 0.005","","до 0.002","до 0.001","","","","","","всего 0.1","до 0.004","до 0.002","","","до 0.002","","до 0.003","","","","","","","","","","","",""
"АМФу","","","","до 0.002","до 0.003","0.03 - 0.08","","","","","99.903 - 99.97","","","","до 0.003","","","","","","","","","","до 0.002","","до 0.001","до 0.001","","","","","","всего 0.1","до 0.004","до 0.002","","","до 0.002","","до 0.003","","","","","","","","","","","",""
"ВПр-1","","1.5 - 2","","27 - 30","","","","","","","65.7 - 70.8","","","","0.1 - 1.5","","","0.1 - 0.3","","Cu - basis","","","","","","","","","","","","","","всего 0.5","","","","","","","","","","","","","","","","","","",""
"ВПр-2","","0.1 - 0.5","22 - 26","5 - 6","","","","","","","65.55 - 71.65","","","","0.6 - 1.2","","","","","Cu - basis","","","","","","","","","","","","","","всего 0.5","","","","","","","","0.15 - 0.25","","","","","","","","","","",""
"ВПр-4","","0.8 - 1.2","27 - 30","28 - 30","","0.1 - 0.2","","","","","30.35 - 38.45","","","","1 - 1.5","","","0.15 - 0.25","","Cu - basis","","","","4 - 6","","","","","","","","","","всего 0.5","","","","","","","","","","","","","","","","","","",""
"ВПр1","","1.5 - 2","","27 - 30","","","","","","","65.7 - 70.8","","","","0.1 - 1.5","","","0.1 - 0.3","","Cu - basis","","","","","","","","","","","","","","всего 0.5","","","","","","","","","","","","","","","","","","",""
"ВПр2","","0.1 - 0.5","22 - 26","5 - 6","","","","","","","65.55 - 71.65","","","","0.6 - 1.2","","","","","Cu - basis","","","","","","","","","","","","","","всего 0.5","","","","","","","","0.15 - 0.25","","","","","","","","","","",""
"ВПр4","","0.8 - 1.2","27 - 30","28 - 30","","0.1 - 0.2","","","","","30.35 - 38.45","","","","1 - 1.5","","","0.15 - 0.25","","Cu - basis","","","","4 - 6","","","","","","","","","","всего 0.5","","","","","","","","","","","","","","","","","","",""
"Константан","до 0.1","до 0.1","1 - 2","","до 0.02","до 0.005","","","","","56.1 - 60","","","","до 0.5","","","","","","","","до 0.05","","до 0.005","","до 0.01","до 0.002","","","","","","всего 0.9","","","","","до 0.002","","","","39 - 41","","","","","","","","","",""
"Копель","до 0.1","до 0.1","0.1 - 1","","до 0.01","до 0.002","","","","","54.4 - 57.4","","","","до 0.15","","","","","","","","до 0.05","","до 0.002","","до 0.002","до 0.002","","","","","","всего 0.6","","","","","до 0.002","","","","42.5 - 44","","","","","","","","","",""
"КуниальА","","","до 0.5","","","","","","","2.3 - 3","80.1 - 85.7","","","","до 1","","","","","","","","","","до 0.002","","","","","","","","","всего 1.9","","","","","","","","","12 - 15","","","","","","","","","",""
"КуниальБ","","","до 0.2","","","","","","","1.2 - 1.8","92.4 - 93.3","","","","до 0.5","","","","","","","","","","до 0.002","","","","","","","","","всего 1.1","","","","","","","","","5.5 - 6.5","","","","","","","","","",""
"М0","","","","до 0.002","до 0.003","","","","","","","","","","до 0.004","","","","","Cu + Ag min 99.93","","","","","до 0.003","","до 0.001","до 0.0005","","до 0.04","","","","","до 0.003","до 0.001","","","до 0.002","","","","","","","","","","","","","",""
"М00","","","","до 0.001","до 0.002","до 0.0005","","","","","min 99.96","","","","до 0.001","","","","","","","","","","до 0.001","","до 0.001","до 0.0005","","до 0.03","","","","","до 0.001","до 0.001","","","до 0.001","","до 0.002","","","","","","","","","","","",""
"М001","","","","","до 0.0015","","","","","","min 99.99","","","","до 0.001","","","","","","","","","","до 0.0005","до 0.0002","до 0.0005","до 0.0002","до 0.0002","до 0.04","","","","всего 0.0065","","","","","до 0.0004","","до 0.0025","","","","","","","","","","","",""
"М001б","","","","","до 0.0015","","","","","","min 99.99","","","","до 0.001","","","","","","","","","","до 0.0005","до 0.0002","до 0.0005","до 0.0002","до 0.0002","до 0.001","","","","всего 0.0065","","","","","до 0.0004","","до 0.0023","","","","","","","","","","","",""
"М00б","","","","до 0.001","до 0.001","до 0.0003","","","","","min 99.99","","","","до 0.001","","","","","","","","","","до 0.001","","до 0.001","до 0.0005","","до 0.001","","","","","до 0.001","до 0.001","","","до 0.001","","до 0.002","","","","","","","","","","","",""
"М00к","","","","","до 0.0015","","","","","","min 99.9835","","","","до 0.001","","","","","","","","","","до 0.0005","до 0.0002","до 0.0005","до 0.0002","до 0.0002","до 0.01","","","","всего 0.0065","","","","","до 0.0004","","до 0.002","","","","","","","","","","","",""
"М0б","","","","до 0.002","до 0.003","до 0.002","","","","","","","","","до 0.004","","","","","Cu + Ag min 99.97","","","","","до 0.003","","до 0.002","до 0.001","","до 0.001","","","","","до 0.003","до 0.002","","","до 0.002","","","","","","","","","","","","","",""
"М0к","","","","до 0.001","до 0.002","до 0.001","","","","","min 99.97","","","","до 0.001","","","","","","","","","","до 0.001","","до 0.001","до 0.0005","","до 0.015","","","","","до 0.001","до 0.001","","","до 0.001","","до 0.002","","","","","","","","","","","",""
"М1","","","","до 0.002","до 0.004","","","","","","","","","","до 0.005","","","","","Cu+Ag min 99.9","","","","","до 0.005","","до 0.002","до 0.001","","до 0.05","","","","","до 0.004","до 0.002","","","до 0.002","","","","","","","","","","","","","",""
"М1к","","","","до 0.002","до 0.004","до 0.002","","","","","min 99.95","","","","до 0.003","","","","","","","","","","до 0.003","","до 0.002","до 0.001","","до 0.02","","","","","до 0.003","до 0.002","","","до 0.002","","до 0.003","","","","","","","","","","","",""
"М1ор","","","","","","","","","","","","","","","","","","","","Cu + Ag min 99.91","","","","","","","","","","до 0.025","","","","всего 0.065","","","","","","","","","","","","","","","","","","",""
"М1р","","","","до 0.002","до 0.005","0.002 - 0.012","","","","","","","","","до 0.005","","","","","Cu+Ag min 99.9","","","","","до 0.005","","до 0.002","до 0.001","","до 0.01","","","","","до 0.005","до 0.002","","","до 0.002","","","","","","","","","","","","","",""
"М1рЕ","","","","до 0.002","до 0.005","0.002 - 0.012","","","","","","","","","до 0.005","","","","","Cu+Ag min 99.9","","","","","до 0.005","","до 0.002","до 0.001","","до 0.01","","","","","до 0.005","до 0.002","","","до 0.002","","","","","","","","","","","","","",""
"М1у","","","","до 0.002","до 0.003","","","","","","min 99.9","","","","до 0.003","","","","","","","","","","до 0.002","","до 0.001","до 0.001","","до 0.045","","","","всего 0.1","до 0.004","до 0.002","","","до 0.002","","","","","","","","","","","","","",""
"М1ф","","","","до 0.002","до 0.005","0.012 - 0.04","","","","","","","","","до 0.005","","","","","Cu+Ag min 99.9","","","","","до 0.005","","до 0.002","до 0.001","","","","","","","до 0.005","до 0.002","","","до 0.002","","","","","","","","","","","","","",""
"М2","","","","до 0.2","до 0.01","","","","","","","","","","до 0.05","","","","","Cu+Ag min 99.7","","","","","до 0.01","","до 0.01","до 0.002","","до 0.07","","","","","","до 0.05","","","до 0.005","","","","","","","","","","","","","",""
"М2к","","","","до 0.003","до 0.01","до 0.002","","","","","min 99.93","","","","до 0.005","","","","","","","","","","до 0.005","","до 0.002","до 0.001","","до 0.03","","","","","до 0.004","до 0.002","","","до 0.002","","до 0.003","","","","","","","","","","","",""
"М2р","","","","до 0.2","до 0.01","0.005 - 0.06","","","","","","","","","до 0.05","","","","","Cu+Ag min 99.7","","","","","до 0.01","","до 0.01","до 0.002","","до 0.01","","","","","","до 0.05","","","до 0.005","","","","","","","","","","","","","",""
"М3","","","","до 0.2","до 0.01","","","","","","","","","","до 0.05","","","","","Cu+Ag min 99.5","","","","","до 0.05","","до 0.01","до 0.003","","до 0.08","","","","","","до 0.05","","","до 0.05","","","","","","","","","","","","","",""
"М3р","","","","до 0.2","до 0.01","0.005 - 0.06","","","","","min 99.5","","","","до 0.05","","","","","","","","","","до 0.03","","до 0.05","до 0.003","","до 0.01","","","","","","до 0.05","","","до 0.05","","","","","","","","","","","","","",""
"МБ-1","","до 0.02","","","","","","","","до 0.02","88.9 - 96","","","","до 0.02","","","","","","","","до 0.04","","до 0.0007","","","","","","","","","","","","","","","","","","","4 - 11","","","","","","","","",""
"МН-10","","","","","","","","","","","","","","","","","","","","","","","","","","","","","","","","","","","","","","","","","","","","","","","","","","","","",""
"МН0.6","до 0.002","до 0.002","","","до 0.005","до 0.002","","","","","99.27 - 99.43","","","","до 0.01","","","","","","","","","","до 0.005","","до 0.002","до 0.002","","","","","","всего 0.1","","","","","до 0.002","","","","0.57 - 0.63","","","","","","","","","",""
"МН10","","","","","","","","","","","","","","","","","","","","","","","","","","","","","","","","","","","","","","","","","","","","","","","","","","","","",""
"МН16","до 0.03","до 0.002","","","до 0.002","до 0.002","","","","","83.5 - 84.7","","","","до 0.05","","","","","","","","до 0.05","","до 0.002","","до 0.002","до 0.002","","","","","","всего 0.2","","","","","до 0.002","","","","15.3 - 16.3","","","","","","","","","",""
"МН19","до 0.05","до 0.15","до 0.3","","до 0.01","до 0.01","","","","","78.5 - 82","","","","до 0.5","","","","","","","","до 0.05","","до 0.005","","до 0.01","до 0.002","","","","","","всего 1.5","до 0.3","","","","до 0.005","","","","18 - 20","","","","","","","","","",""
"МН25","до 0.05","","до 0.5","","до 0.01","","","","","","72.7 - 76","","","","до 0.5","","","","","","","","","","до 0.005","","","","","","","","","всего 1.3","до 0.3","","","","","","","","24 - 26","","","","","","","","","",""
"МН95-5","до 0.03","","","","до 0.01","до 0.02","","","","","94.5 - 95.6","","","","до 0.2","","","","","","","","","","до 0.01","","до 0.01","до 0.002","","до 0.1","","","","всего 0.5","","","","","до 0.005","","","","4.4 - 5","","","","","","","","","",""
"МНА13-3","","","до 0.5","","","","","","","2.3 - 3","80.1 - 85.7","","","","до 1","","","","","","","","","","до 0.002","","","","","","","","","всего 1.9","","","","","","","","","12 - 15","","","","","","","","","",""
"МНА6-1.5","","","до 0.2","","","","","","","1.2 - 1.8","92.4 - 93.3","","","","до 0.5","","","","","","","","","","до 0.002","","","","","","","","","всего 1.1","","","","","","","","","5.5 - 6.5","","","","","","","","","",""
"МНЖ5-1","до 0.03","до 0.15","0.3 - 0.8","","до 0.01","до 0.04","","","","","90.6 - 93.7","","","","1 - 1.4","","","","","","","","","","до 0.005","","до 0.01","до 0.002","","","","","","всего 0.7","до 0.5","до 0.1","","","до 0.005","","","","5 - 6.5","","","","","","","","","",""
"МНЖКТ5-1-0.2-0.2","до 0.03","0.15 - 0.3","0.3 - 0.8","","","","","","0.1 - 0.3","","90 - 93.45","","","","1 - 1.4","","","","","","","","","","до 0.005","","","","","","","","","всего 0.7","до 0.5","","","","","","","","5 - 6.5","","","","","","","","","",""
"МНЖМц10-1-1","до 0.03","","0.3 - 1","","до 0.03","","","","","","85.5 - 89.7","","","","1 - 2","","","","","","","","","","до 0.03","","","","","","","","","всего 0.5","до 0.3","","","","","","","","9 - 11","","","","","","","","","",""
"МНЖМц30-1-1","до 0.05","до 0.15","0.5 - 1","","до 0.01","до 0.01","","","","","64.4 - 70","","","","0.5 - 1","","","","","","","","","","до 0.05","","","","","","","","","всего 0.6","до 0.5","","","","","","","","29 - 33","","","","","","","","","",""
"МНМц3-12","до 0.05","до 0.1","11.5 - 13.5","","до 0.02","до 0.005","","","","","82.1 - 86","","","","до 0.5","","","","","","","","до 0.03","","до 0.02","","до 0.005","до 0.002","","","","","","всего 0.9","","","","","до 0.002","","","","2.5 - 3.5","","","","","","","","","",""
"МНМц40-1.5","до 0.1","до 0.1","1 - 2","","до 0.02","до 0.005","","","","","56.1 - 60","","","","до 0.5","","","","","","","","до 0.05","","до 0.005","","до 0.01","до 0.002","","","","","","всего 0.9","","","","","до 0.002","","","","39 - 41","","","","","","","","","",""
"МНМц43-0.5","до 0.1","до 0.1","0.1 - 1","","до 0.01","до 0.002","","","","","54.4 - 57.4","","","","до 0.15","","","","","","","","до 0.05","","до 0.002","","до 0.002","до 0.002","","","","","","всего 0.6","","","","","до 0.002","","","","42.5 - 44","","","","","","","","","",""
"МНМцАЖ3-12-0.3-0.3","","","11.5 - 13.5","","","","","","","0.2 - 0.4","81.7 - 85.2","","","","0.2 - 0.5","","","","","","","","","","","","","","","","","","","всего 0.4","","","","","","","","","2.5 - 3.5","","","","","","","","","",""
"МНЦ12-24","","","","","","","","","","","62 - 66","","","","до 0.3","","","","","","","","","","до 0.05","","","","","","","","","всего 0.6","20.4 - 27","","","","","","","","11 - 13","","","","","","","","","",""
"МНЦ15-20","до 0.03","до 0.15","до 0.3","","до 0.01","до 0.005","","","","","60.6 - 68.5","","","","до 0.3","","","","","","","","до 0.05","","до 0.02","","до 0.01","до 0.002","","","","","","всего 0.9","18 - 22","","","","до 0.002","","","","13.5 - 16.5","","","","","","","","","",""
"МНЦ18-20","","","до 0.5","","","","","","","","60 - 64","","","","до 0.3","","","","","","","","","","до 0.03","","","","","","","","","всего 0.6","16.4 - 23","","","","","","","","17 - 19","","","","","","","","","",""
"МНЦ18-27","","","до 0.5","","","","","","","","53 - 56","","","","до 0.3","","","","","","","","","","до 0.05","","","","","","","","","всего 0.6","24.4 - 30","","","","","","","","17 - 19","","","","","","","","","",""
"МНЦС16-29-1.8","","","","","","","","","","","51 - 55","","","","","","","","","","","","","","1.6 - 2","","","","","","","","","всего 1","27.5 - 34","","","","","","","","15 - 16.5","","","","","","","","","",""
"Монель","до 0.2","до 0.05","1.2 - 1.8","","до 0.01","до 0.01","","","","","27 - 29","","","","2 - 3","","","","","","","","до 0.1","","до 0.003","","до 0.01","до 0.002","","","","","","всего 0.6","","","","","до 0.002","","","","65.6 - 69.8","","","","","","","","","",""
"МСр1","","","","","до 0.01","","","","","","98.295 - 98.9","","","","до 0.05","","","","","","","","","","до 0.01","","до 0.01","до 0.002","","до 0.07","","","","всего 0.3","","до 0.05","","","до 0.005","","0.8 - 1.2","","","","","","","","","","","",""
"МФ10","","","","","","9.5 - 11","","","","","","","","","","","","","","","","","","","","","","до 0.002","","","","","","","","","","","до 0.002","","","","","","min 99.8","","","","","","","",""
"МФ9","","","","","","8 - 9.5","","","","","","","","","до 0.15","","","","","","","","","","","","","до 0.005","","","","","","","","","","","до 0.1","","","","","","min 99.5","","","","","","","",""
"НМЖМц28-2.5-1.5","до 0.2","до 0.05","1.2 - 1.8","","до 0.01","до 0.01","","","","","27 - 29","","","","2 - 3","","","","","","","","до 0.1","","до 0.003","","до 0.01","до 0.002","","","","","","всего 0.6","","","","","до 0.002","","","","65.6 - 69.8","","","","","","","","","",""
"ПМФОЦр6-4-0.03","","","","","","5.3 - 6.3","","","","","88.53 - 90.89","","","","до 0.1","","","","","","0.01 - 0.05","","","","до 0.06","","","до 0.002","","","","","","всего 0.3","до 0.06","3.5 - 4.5","","","до 0.05","","","","","","","","","","","","","",""
"ПМЦ36","","","","","","","","","","","34 - 38","","","","до 0.1","","","","","","","","","","до 0.5","","","","","","","","","","61.4 - 66","","","","","","","","","","","","","","","","","",""
"ПМЦ48","","","","","","","","","","","46 - 50","","","","до 0.1","","","","","","","","","","до 0.5","","","","","","","","","","49.4 - 54","","","","","","","","","","","","","","","","","",""
"ПМЦ54","","","","","","","","","","","52 - 56","","","","до 0.1","","","","","","","","","","до 0.5","","","","","","","","","","43.4 - 48","","","","","","","","","","","","","","","","","",""
"СплавТБ","до 0.03","до 0.002","","","до 0.002","до 0.002","","","","","83.5 - 84.7","","","","до 0.05","","","","","","","","до 0.05","","до 0.002","","до 0.002","до 0.002","","","","","","всего 0.2","","","","","до 0.002","","","","15.3 - 16.3","","","","","","","","","",""
"СплавТП","до 0.002","до 0.002","","","до 0.005","до 0.002","","","","","99.27 - 99.43","","","","до 0.01","","","","","","","","","","до 0.005","","до 0.002","до 0.002","","","","","","всего 0.1","","","","","до 0.002","","","","0.57 - 0.63","","","","","","","","","",""
"М1Е","","","","до 0.002","до 0.004","","","","","","","","","","до 0.005","","","","","","","","","","до 0.005","","до 0.002","до 0.001","","до 0.05","","","","","до 0.004","до 0.002","","","до 0.002","","","","","","","min 99.9","","","","","","",""
"М1б","","","","до 0.002","до 0.004","до 0.002","","","","","min 99.95","","","","до 0.004","","","","","","","","","","до 0.004","","до 0.002","до 0.001","","до 0.003","","","","","до 0.003","до 0.002","","","до 0.002","","","","","","","","","","","","","",""
"1010","","до 0.2","до 0.03","","","","","","до 0.03","min 99.7","до 0.03","","","","до 0.25","","","","","","","","до 0.03","","","","","","","","","","","прочие, каждая 0.02;","до 0.07","","","","","","","","","","","","","","","","","",""
"1010Е","","до 0.1","до 0.01","","","","до 0.01","","","min 99.7","до 0.02","","","","до 0.25","","","до 0.02","","V+Ti < 0.02","","","до 0.02","","","","","","","","","","","прочие, каждая 0.02; всего 0.1","до 0.04","","","","","","","","","","","","","","","","","",""
"1011","","до 0.25","до 0.05","","","","","","до 0.05","min 99.5","до 0.05","","","","до 0.4","","","","","","","","до 0.05","","","","","","","","","","","прочие, каждая 0.03;","до 0.07","","","","","","","","","","","","","","","","","",""
"1011Е","","до 0.1","до 0.01","","","","до 0.01","","до 0.05","min 99.5","до 0.05","","","","до 0.4","","","до 0.05","","V+Ti < 0.02","","","","","","","","","","","","","","прочие, каждая 0.03; всего 0.1","до 0.05","","","","","","","","","","","","","","","","","",""
"1013","","до 0.3","до 0.025","","","","","","до 0.15","min 99.3","до 0.05","","","","до 0.3","","","","","","","","до 0.05","","","","","","","","","","","прочие, каждая 0.05;","до 0.1","","","","","","","","","","","","","","","","","",""
"1015","","","до 0.05","","","","","","до 0.05","min 99","до 0.05","","","","","","","","","Fe + Si < 1","","","","","","","","","","","","","","прочие, каждая 0.05; всего 1.5","до 0.1","","","","","","","","","","","","","","","","","",""
"1050","","до 0.25","до 0.05","","","","","","до 0.03","min 99.5","до 0.05","","","","до 0.4","","","","","","","","до 0.05","","","","","","","","","","","прочие, каждая 0.03;","до 0.05","","","","","","","","","","","","","","","","","",""
"1105","","до 3","0.3 - 1","до 0.2","","","","","","86.5 - 97.3","2 - 5","","","","до 1.5","","","","","Ti+Cr+Zr < 0.2","","","0.4 - 2","","","","","","","","","","","прочие, каждая 0.05; всего 0.2","до 1","","","","","","","","","","","","","","","","","",""
"1110","","0.2 - 0.8","0.4 - 1","","","","до 0.1","","до 0.15","91.7 - 95.5","3.5 - 4.5","","","","до 0.7","","","","","Ti+Zr < 0.2","","","0.4 - 0.8","","","","","","","","","","","прочие, каждая 0.05; всего 0.15","до 0.25","","","","","","","","","","","","","","","","","",""
"1117","","до 0.5","0.4 - 0.8","","","","","","до 0.1","92.65 - 95.4","3.8 - 4.5","","","","до 0.5","","","","","","","","0.4 - 0.8","","","","","","","","","","","прочие, каждая 0.05; всего 0.1","до 0.1","","","","","","","","","","","","","","","","","",""
"1140","","0.5 - 1.2","до 0.2","0.8 - 1.3","","","","","до 0.1","91.2 - 94.6","1.9 - 2.5","","","","0.8 - 1.3","","","","","","","","1.4 - 1.8","","","","","","","","","","","прочие, каждая 0.05; всего 0.1","до 0.3","","","","","","","","","","","","","","","","","",""
"1141","","до 0.35","до 0.2","0.8 - 1.4","","","до 0.1","","0.02 - 0.1","93.05 - 95.28","1.9 - 2.7","","","","0.8 - 1.4","","","","","","","","1.2 - 1.8","","","","","","","","","","","прочие, каждая 0.05; всего 0.1","до 0.3","","","","","","","","","","","","","","","","","",""
"1145","","","до 0.05","","","","","","до 0.03","min 99.45","до 0.05","","","","","","","","","Fe + Si < 0.55","","","до 0.05","","","","","","","","","","","прочие, каждая 0.03;","до 0.05","","","","","","","","","","","","","","","","","",""
"1160","","до 0.5","0.3 - 0.9","","","","до 0.1","","до 0.15","90.9 - 94.7","3.8 - 4.9","","","","до 0.5","","","","","Ti+Zr < 0.2","","","1.2 - 1.8","","","","","","","","","","","прочие, каждая 0.05; всего 0.15","до 0.25","","","","","","","","","","","","","","","","","",""
"1163","","до 0.1","0.5 - 0.8","до 0.05","","","","","0.01 - 0.07","92.58 - 93.99","4.1 - 4.5","","","","до 0.15","","","","","","","","1.3 - 1.6","","","","","","","","","","","прочие, каждая 0.05; всего 0.1","до 0.1","","","","","","","","","","","","","","","","","",""
"1165","","до 0.25","0.3 - 0.5","","","","","","до 0.1","93.65 - 95.65","3.9 - 4.5","","","","до 0.2","","","","","","","","0.15 - 0.3","","","","","","","","","","","прочие, каждая 0.05; всего 0.1","до 0.1","","","","","","","","","","","","","","","","","",""
"1167","","до 0.5","0.3 - 0.7","","","","","","до 0.1","91.9 - 94.7","3.8 - 4.5","","","","до 0.5","","","","","","","","1.2 - 1.6","","","","","","","","","","","прочие, каждая 0.05; всего 0.1","до 0.1","","","","","","","","","","","","","","","","","",""
"1180","","до 0.5","до 0.2","","","","до 0.1","","","94.35 - 97.6","2.2 - 3","","","","до 0.5","","","","","","","","0.2 - 0.5","","","","","","","","","","","прочие, каждая 0.05; всего 0.15","до 0.1","","","","","","","","","","","","","","","","","",""
"1190","","до 0.5","0.5 - 1","","","","","","до 0.1","91.095 - 94","3.8 - 4.3","","","","до 0.5","","","","","","","","1.7 - 2.3","","","","","","","","","","","прочие, каждая 0.05; всего 0.1","до 0.1","","","","","","","","","0.0002 - 0.005","","","","","","","","",""
"1197","","до 0.3","0.5 - 0.8","","","","","","до 0.1","92.1 - 94.2","3.2 - 3.7","","","","до 0.3","","","","","","","","2.1 - 2.6","","","","","","","","","","","прочие, каждая 0.05; всего 0.1","до 0.1","","","","","","","","","0.0002 - 0.005","","","","","","","","",""
"1201","","до 0.2","0.2 - 0.4","","","","","","0.02 - 0.1","91.68 - 93.83","5.8 - 6.8","0.05 - 0.15","","","до 0.3","","","","","","0.1 - 0.25","","до 0.02","","","","","","","","","","","прочие, каждая 0.05; всего 0.15","до 0.1","","","","","","","","","","","","","","","","","",""
"1310","","0.2 - 0.6","до 0.1","","","","до 0.1","","до 0.15","97.65 - 99.35","до 0.1","","","","до 0.5","","","","","","","","0.45 - 0.9","","","","","","","","","","","прочие, каждая 0.05; всего 0.15","до 0.2","","","","","","","","","","","","","","","","","",""
"1310Е","","0.3 - 0.7","до 0.03","","","","до 0.03","","","97.68 - 99.35","до 0.1","","","","до 0.5","","","до 0.06","","","","","0.35 - 0.8","","","","","","","","","","","прочие, каждая 0.03; всего 0.1","до 0.1","","","","","","","","","","","","","","","","","",""
"1330","","0.4 - 0.8","до 0.15","","","","0.04 - 0.35","","до 0.15","96 - 98.61","0.15 - 0.4","","","","до 0.7","","","","","","","","0.8 - 1.2","","","","","","","","","","","прочие, каждая 0.05; всего 0.15","до 0.25","","","","","","","","","","","","","","","","","",""
"1340","","0.5 - 1.2","0.15 - 0.35","","","","до 0.25","","до 0.15","95.95 - 98.8","0.1 - 0.5","","","","до 0.5","","","","","","","","0.45 - 0.9","","","","","","","","","","","прочие, каждая 0.05; всего 0.1","до 0.2","","","","","","","","","","","","","","","","","",""
"1350","","0.7 - 1.3","0.4 - 1","","","","до 0.25","","до 0.1","95.35 - 98.3","до 0.1","","","","до 0.5","","","","","","","","0.6 - 1.2","","","","","","","","","","","прочие, каждая 0.05; всего 0.15","до 0.2","","","","","","","","","","","","","","","","","",""
"1360","","0.7 - 1.2","0.4 - 0.8","до 0.1","","","","","до 0.1","93.3 - 96.7","1.8 - 2.6","","","","до 0.7","","","","","","","","0.4 - 0.8","","","","","","","","","","","прочие, каждая 0.05; всего 0.1","до 0.3","","","","","","","","","","","","","","","","","",""
"1380","","0.5 - 1.2","0.4 - 1","","","","до 0.1","","до 0.15","90.8 - 95","3.9 - 5","","","","до 0.7","","","","","Ti+Zr < 0.2","","","0.2 - 0.8","","","","","","","","","","","прочие, каждая 0.05; всего 0.15","до 0.25","","","","","","","","","","","","","","","","","",""
"1400","","до 0.6","1 - 1.5","","","","","","","96.35 - 99","0.05 - 0.2","","","","до 0.7","","","","","","","","","","","","","","","","","","","прочие, каждая 0.05; всего 0.15","до 0.1","","","","","","","","","","","","","","","","","",""
"1401","","0.15 - 0.35","1 - 1.4","","","","","","до 0.1","97.35 - 98.6","до 0.1","","","","0.25 - 0.45","","","","","","","","до 0.05","","","","","","","","","","","прочие, каждая 0.05; всего 0.1","до 0.1","","","","","","","","","","","","","","","","","",""
