Repository: sad-engineer/materials

# materials

`materials` - это пакет Python для работы с базой данных материалов. Пакет предоставляет простой доступ к информации о материалах, включая их характеристики, химический состав, механические и технологические свойства. Основная цель пакета - упростить взаимодействие с базой данных материалов через функции, выполняющие CRUD-операции.

Материал демонстрационный, показывает навыки работы.

## Установка

Для установки пакета `materials` используйте команду:

```sh
pip install git+https://github.com/sad-engineer/materials.git
```

File: materials/data/chemical_composition.csv (part 12 of 14)
"brand","C","Si","Mn","Ni","S","P","Cr","Mo","Ti","Al","Cu","V","РЗМ","Nb","Fe","Ce","W","B","N","Other","Zr","Ca","Mg","Co","Pb","Se","Arsenicum","Bi","Te","O","La","Y","Hf","Примесей","Zn","Sn","Ba","Ta","Sb","Твердость_Cu__Сплав_деформированый","Ag","Li","NiandCo","Be","CuandP","CuandAg","Na","Sc","F","Sr","Ga","AlandMg","Cd"
"1403","","до 0.6","1 - 1.5","","","","до 0.1","","до 0.1","95.85 - 98.8","до 0.3","","","","до 0.7","","","","","","","","0.2 - 0.6","","","","","","","","","","","прочие, каждая 0.05; всего 0.15","до 0.25","","","","","","","","","","","","","","","","","",""
"1420","","0.1 - 0.3","до 0.3","","","","","","до 0.1","90.55 - 92.91","","","","","до 0.3","","","","","","0.09 - 0.15","","5 - 6","","","","","","","","","","","","","","","","","","","1.9 - 2.3","","","","","до 0.005","","","","","",""
"1505","","до 0.1","до 0.2","","","","","","","98.7 - 99.6","до 0.1","","","","до 0.1","","","","","","","","0.4 - 0.8","","","","","","","","","","","прочие, каждая 0.05; всего 0.1","","","","","","","","","","","","","","","","","","",""
"1510","","до 0.3","до 0.2","","","","до 0.1","","","97.15 - 99.5","до 0.2","","","","до 0.7","","","","","","","","0.5 - 1.1","","","","","","","","","","","прочие, каждая 0.05; всего 0.15","до 0.25","","","","","","","","","","","","","","","","","",""
"1520","","до 0.4","0.1 - 0.5","","","","до 0.05","","до 0.15","95.7 - 98.2","до 0.15","","","","до 0.5","","","","","","","","1.7 - 2.4","","","","","","","","","","","прочие, каждая 0.05; всего 0.15","до 0.15","","","","","","","","","","","","","","","","","",""
"1530","","0.5 - 0.8","0.3 - 0.6","","","","до 0.05","","до 0.1","93.8 - 96","до 0.1","","","","до 0.5","","","","","","","","3.2 - 3.8","","","","","","","","","","","прочие, каждая 0.05; всего 0.1","до 0.2","","","","","","","","","","","","","","","","","",""
"1540","","до 0.4","0.2 - 0.7","","","","0.05 - 0.25","","до 0.15","93.15 - 96.23","до 0.1","","","","до 0.5","","","","","","","","3.5 - 4.5","","","","","","","","","","","прочие, каждая 0.05; всего 0.15","до 0.25","","","","","","","","","0.0002 - 0.005","","","","","","","","",""
"1550","","до 0.5","0.3 - 0.8","","","","","","0.02 - 0.1","91.9 - 94.68","до 0.1","","","","до 0.5","","","","","","","","4.8 - 5.8","","","","","","","","","","","прочие, каждая 0.05; всего 0.1","до 0.2","","","","","","","","","0.0002 - 0.005","","","","","","","","",""
"1557","","до 0.4","0.2 - 0.6","","","","","","","92.6 - 95.1","до 0.2","","","","до 0.4","","","","","","","","4.7 - 5.7","","","","","","","","","","","прочие, каждая 0.05; всего 0.1","","","","","","","","","","","","","","","","","","",""
"1560","","до 0.4","0.5 - 0.8","","","","","","0.02 - 0.1","91.1 - 93.68","до 0.1","","","","до 0.4","","","","","","","","5.8 - 6.8","","","","","","","","","","","прочие, каждая 0.05; всего 0.1","до 0.2","","","","","","","","","0.0002 - 0.005","","","","","","","","",""
"1901","","до 0.2","0.1 - 0.3","","","","0.12 - 0.25","","0.03 - 0.1","89.22 - 91.65","до 0.2","","","","до 0.3","","","","","","0.07 - 0.12","","2.4 - 3","","","","","","","","","","","всего 0.1","5.4 - 6.2","","","","","","","","","0.0002 - 0.005","","","","","","","","",""
"1903","","до 0.25","0.05 - 0.15","","","","0.12 - 0.25","","0.03 - 0.1","90.57 - 92.69","до 0.2","","","","до 0.35","","","","","","0.07 - 0.12","","2.1 - 2.6","","","","","","","","","","","всего 0.1","4.7 - 5.3","","","","","","","","","0.0002 - 0.003","","","","","","","","",""
"1915","","до 0.35","0.2 - 0.7","","","","0.06 - 0.2","","0.01 - 0.06","91.19 - 94.65","до 0.1","","","","до 0.4","","","","","","0.08 - 0.2","","1 - 1.8","","","","","","","","","","","прочие, каждая 0.05; всего 0.15","4 - 5","","","","","","","","","","","","","","","","","",""
"1920","","до 0.2","0.6 - 1","","","","","","до 0.2","89.94 - 92.49","до 0.05","","","","до 0.3","","","","","","","","3.9 - 4.6","","","","","","","","","","","прочие, каждая 0.05; всего 0.1","2.9 - 3.6","","","","","","","","","0.0001 - 0.005","","","","","","","","",""
"1925","","до 0.7","0.2 - 0.7","","","","до 0.2","","до 0.1","90.8 - 95","до 0.8","","","","до 0.7","","","","","","0.1 - 0.2","","1.3 - 1.8","","","","","","","","","","","прочие, каждая 0.05; всего 0.1","3.4 - 4","","","","","","","","","","","","","","","","","",""
"1950","","до 0.5","0.2 - 0.6","до 0.1","","","0.1 - 0.25","","до 0.05","86.3 - 91.5","1.4 - 2","","","","до 0.5","","","","","","","","1.8 - 2.8","","","","","","","","","","","прочие, каждая 0.05; всего 0.1","5 - 7","","","","","","","","","","","","","","","","","",""
"1957","","до 0.3","0.3 - 0.5","","","","0.1 - 0.25","","","87.45 - 90.7","1.4 - 2","","","","до 0.3","","","","","","","","2 - 2.6","","","","","","","","","","","прочие, каждая 0.05; всего 0.1","5.5 - 6.5","","","","","","","","","","","","","","","","","",""
"1980","","до 0.2","0.3 - 0.5","","","","0.1 - 0.2","","до 0.07","90.97 - 93.3","до 0.08","","","","до 0.3","","","","","","0.1 - 0.18","","2 - 2.6","","","","","","","","","","","прочие, каждая 0.05; всего 0.1","4 - 4.8","","","","","","","","","","","","","","","","","",""
"1985ч","","до 0.2","0.25 - 0.5","","","","0.1 - 0.2","","до 0.07","89.67 - 92.22","до 0.1","","","","до 0.3","","","","","","0.08 - 0.2","","5 - 5.9","","","","","","","","","","","прочие, каждая 0.05; всего 0.1","2.2 - 2.8","","","","","","","","","0.0002 - 0.005","","","","","","","","",""
"6060","","0.3 - 0.6","до 0.1","","","","до 0.05","","до 0.1","97.85 - 99.05","до 0.1","","","","0.1 - 0.3","","","","","","","","0.35 - 0.6","","","","","","","","","","","прочие, каждая 0.05; всего 0.15","до 0.15","","","","","","","","","","","","","","","","","",""
"6063","","0.3 - 0.6","до 0.15","","","","до 0.05","","до 0.1","97.6 - 98.9","до 0.1","","","","0.15 - 0.35","","","","","","","","0.6 - 0.9","","","","","","","","","","","прочие, каждая 0.05; всего 0.15","до 0.15","","","","","","","","","","","","","","","","","",""
"8011","","0.5 - 0.9","до 0.2","","","","","","до 0.08","97.57 - 98.9","до 0.1","","","","0.6 - 1","","","","","","","","до 0.05","","","","","","","","","","","прочие, каждая 0.05;","до 0.1","","","","","","","","","","","","","","","","","",""
"8011А","","0.4 - 0.8","до 0.1","","","","","","до 0.05","97.75 - 99.1","до 0.1","","","","0.5 - 1","","","","","","","","до 0.1","","","","","","","","","","","прочие, каждая 0.06;","до 0.1","","","","","","","","","","","","","","","","","",""
"8111","","0.3 - 1.1","до 0.1","","","","","","до 0.08","97.47 - 99.3","до 0.1","","","","0.4 - 1","","","","","","","","до 0.05","","","","","","","","","","","прочие, каждая 0.05;","до 0.1","","","","","","","","","","","","","","","","","",""
"AlB3","","до 0.3","","","","","","","","","","","","","до 0.3","","","2.2 - 3.5","","Pb + Cd < 0.0095","","","","","","","","","","","","","","прочие, каждая 0.04; всего 0.1","","до 0.02","","","","","","","","до 0.0001","","","","","","","","",""
"AlB4","","до 0.3","","","","","","","","","","","","","до 0.3","","","3.5 - 4.5","","Pb + Cd < 0.0095","","","","","","","","","","","","","","прочие, каждая 0.04; всего 0.1","","до 0.02","","","","","","","","до 0.0001","","","","","","","","",""
"AlB5","","до 0.3","","","","","","","","","","","","","до 0.3","","","4.5 - 5.5","","Pb + Cd < 0.0095","","","","","","","","","","","","","","прочие, каждая 0.04; всего 0.1","","до 0.02","","","","","","","","до 0.0001","","","","","","","","",""
"AlBe5","","до 0.3","","","","","","","","","","","","","до 0.3","","","","","Pb + Cd < 0.0095","","","до 0.05","","","","","","","","","","","прочие, каждая 0.04; всего 0.1","","до 0.02","","","","","","","","4.5 - 6","","","","","","","","",""
"AlBi3","","до 0.3","","","","","","","","","","","","","до 0.3","","","","","Pb + Cd < 0.0095","","","","","","","","2.7 - 3.3","","","","","","прочие, каждая 0.04; всего 0.1","","до 0.02","","","","","","","","до 0.0001","","","","","","","","",""
"AlCa10","","до 0.3","","","","","","","","","","","","","до 0.3","","","","","Pb + Cd < 0.0095","","9 - 11","","","","","","","","","","","","прочие, каждая 0.04; всего 0.1","","до 0.02","","","","","","","","до 0.0001","","","","","","","","",""
"AlCa6","","до 0.3","до 0.05","","","","","","","","","","","","до 0.3","","","","","Pb + Cd < 0.0095","","5 - 7","до 0.05","","","","","","","","","","","прочие, каждая 0.04; всего 0.1","","до 0.02","","","","","","","","до 0.0001","","","","","","","","",""
"AlCo10","","до 0.2","","","","","","","","","","","","","до 0.3","","","","","Pb + Cd < 0.0095","","","","9 - 11","","","","","","","","","","прочие, каждая 0.04; всего 0.1","","до 0.02","","","","","","","","до 0.0001","","","","","","","","",""
"AlCr10","","до 0.2","до 0.05","","","","9 - 11","","до 0.03","","до 0.05","","","","до 0.3","","","","","Pb + Cd < 0.0095","","","до 0.05","","","","","","","","","","","прочие, каждая 0.04; всего 0.1","до 0.05","до 0.02","","","","","","","","до 0.0001","","","","","","","","",""
"AlCr20A","","до 0.3","","","","","18 - 22","","","","","","","","до 0.3","","","","","Pb + Cd < 0.0095","","","","","","","","","","","","","","прочие, каждая 0.04; всего 0.1","","до 0.02","","","","","","","","до 0.0001","","","","","","","","",""
"AlCr20B","","до 0.5","до 0.4","до 0.2","","","18 - 22","","до 0.1","","до 0.2","","","","до 0.7","","","","","Pb + Cd < 0.0095","","","до 0.5","","","","","","","","","","","прочие, каждая 0.04; всего 0.1","до 0.2","до 0.02","","","","","","","","до 0.0001","","","","","","","","",""
"AlCr5A","","до 0.2","до 0.05","","","","4.5 - 5.5","","","","до 0.05","","","","до 0.3","","","","","Pb + Cd < 0.0095","","","до 0.05","","","","","","","","","","","прочие, каждая 0.04; всего 0.1","до 0.05","до 0.02","","","","","","","","до 0.0001","","","","","","","","",""
"AlCr5B","","до 0.5","до 0.4","до 0.2","","","4.5 - 5.5","","до 0.1","","до 0.2","","","","до 0.7","","","","","Pb + Cd < 0.0095","","","до 0.5","","","","","","","","","","","прочие, каждая 0.04; всего 0.1","до 0.2","до 0.02","","","","","","","","до 0.0001","","","","","","","","",""
"AlCu33A","","до 0.3","","","","","","","","","31 - 35","","","","до 0.3","","","","","Pb + Cd < 0.0095","","","","","","","","","","","","","","прочие, каждая 0.04; всего 0.1","до 0.05","до 0.02","","","","","","","","до 0.0001","","","","","","","","",""
"AlCu33B","","до 0.5","до 0.4","до 0.2","","","до 0.1","","до 0.1","","31 - 35","","","","до 0.7","","","","","Pb + Cd < 0.0095","","","до 0.5","","","","","","","","","","","прочие, каждая 0.04; всего 0.1","до 0.2","до 0.02","","","","","","","","до 0.0001","","","","","","","","",""
"AlCu50A","","до 0.3","до 0.05","","","","","","до 0.03","","47 - 53","","","","до 0.3","","","","","Pb + Cd < 0.0095","","","до 0.05","","","","","","","","","","","прочие, каждая 0.04; всего 0.1","до 0.05","до 0.02","","","","","","","","до 0.0001","","","","","","","","",""
"AlCu50B","","до 0.5","до 0.4","до 0.2","","","до 0.1","","до 0.1","","47 - 53","","","","до 0.7","","","","","Pb + Cd < 0.0095","","","до 0.5","","","","","","","","","","","прочие, каждая 0.04; всего 0.1","до 0.2","до 0.02","","","","","","","","до 0.0001","","","","","","","","",""
"AlFe10A","","до 0.3","","","","","","","","","","","","","9 - 11","","","","","Pb + Cd < 0.0095","","","","","","","","","","","","","","прочие, каждая 0.04; всего 0.1","","до 0.02","","","","","","","","до 0.0001","","","","","","","","",""
"AlFe10B","","до 0.5","до 0.4","до 0.2","","","до 0.1","","до 0.1","","до 0.2","","","","9 - 11","","","","","Pb + Cd < 0.0095","","","до 0.5","","","","","","","","","","","прочие, каждая 0.04; всего 0.1","до 0.2","до 0.02","","","","","","","","до 0.0001","","","","","","","","",""
"AlFe20","","до 0.3","до 0.2","","","","","","","","","","","","18 - 22","","","","","Pb + Cd < 0.0095","","","","","","","","","","","","","","прочие, каждая 0.04; всего 0.1","","до 0.02","","","","","","","","до 0.0001","","","","","","","","",""
"AlMg0.7Si","","0.3 - 0.6","до 0.15","","","","до 0.05","","до 0.1","97.6 - 98.9","до 0.1","","","","0.15 - 0.35","","","","","","","","0.6 - 0.9","","","","","","","","","","","прочие, каждая 0.05; всего 0.15","до 0.15","","","","","","","","","","","","","","","","","",""
"AlMg10","","до 0.3","","","","","","","","","","","","","до 0.3","","","","","Pb + Cd < 0.0095","","","9 - 11","","","","","","","","","","","прочие, каждая 0.04; всего 0.1","","до 0.02","","","","","","","","до 0.0001","","","","","","","","",""
"AlMg20","","до 0.3","","","","","","","","","","","","","до 0.3","","","","","Pb + Cd < 0.0095","","","18 - 22","","","","","","","","","","","прочие, каждая 0.04; всего 0.1","","до 0.02","","","","","","","","до 0.0001","","","","","","","","",""
"AlMg50","","до 0.3","","","","","","","","","","","","","до 0.3","","","","","Pb + Cd < 0.0095","","","47 - 53","","","","","","","","","","","прочие, каждая 0.04; всего 0.1","","до 0.02","","","","","","","","до 0.0001","","","","","","","","",""
"AlMgSi","","0.3 - 0.6","до 0.1","","","","до 0.05","","до 0.1","97.85 - 99.05","до 0.1","","","","0.1 - 0.3","","","","","","","","0.35 - 0.6","","","","","","","","","","","прочие, каждая 0.05; всего 0.15","до 0.15","","","","","","","","","","","","","","","","","",""
"AlMgSi0.5","","0.3 - 0.6","до 0.1","","","","до 0.05","","до 0.1","97.85 - 99.05","до 0.1","","","","0.1 - 0.3","","","","","","","","0.35 - 0.6","","","","","","","","","","","прочие, каждая 0.05; всего 0.15","до 0.15","","","","","","","","","","","","","","","","","",""
"AlMn10A","","до 0.3","9 - 11","","","","","","до 0.03","","до 0.04","","","","до 0.4","","","","","Pb + Cd < 0.0095","","","до 0.04","","","","","","","","","","","прочие, каждая 0.04; всего 0.1","до 0.04","до 0.02","","","","","","","","до 0.0001","","","","","","","","",""
"AlMn10B","","до 0.5","9 - 11","до 0.2","","","до 0.1","","до 0.1","","до 0.2","","","","до 0.7","","","","","Pb + Cd < 0.0095","","","до 0.5","","","","","","","","","","","прочие, каждая 0.04; всего 0.1","до 0.2","до 0.02","","","","","","","","до 0.0001","","","","","","","","",""
"AlMn20A","","до 0.3","18 - 22","","","","","","до 0.03","","до 0.04","","","","до 0.4","","","","","Pb + Cd < 0.0095","","","до 0.04","","","","","","","","","","","прочие, каждая 0.04; всего 0.1","до 0.04","до 0.02","","","","","","","","до 0.0001","","","","","","","","",""
"AlMn20B","","до 0.5","18 - 22","до 0.2","","","до 0.1","","до 0.1","","до 0.2","","","","до 0.7","","","","","Pb + Cd < 0.0095","","","до 0.5","","","","","","","","","","","прочие, каждая 0.04; всего 0.1","до 0.2","до 0.02","","","","","","","","до 0.0001","","","","","","","","",""
"AlMn60A","","до 0.3","58 - 64","","","","","","","","","","","","до 0.3","","","","","Pb + Cd < 0.0095","","","","","","","","","","","","","","прочие, каждая 0.04; всего 0.1","","до 0.02","","","","","","","","до 0.0001","","","","","","","","",""
"AlMn60B","","до 0.3","58 - 64","","","","","","","","","","","","до 1","","","","","Pb + Cd < 0.0095","","","","","","","","","","","","","","прочие, каждая 0.04; всего 0.1","","до 0.02","","","","","","","","до 0.0001","","","","","","","","",""
"AlNi10","","до 0.3","","9 - 11","","","","","","","","","","","до 0.3","","","","","Pb + Cd < 0.0095","","","","","","","","","","","","","","прочие, каждая 0.04; всего 0.1","","до 0.02","","","","","","","","до 0.0001","","","","","","","","",""
"AlNi20","","до 0.3","","18 - 22","","","","","","","","","","","до 0.3","","","","","Pb + Cd < 0.0095","","","","","","","","","","","","","","прочие, каждая 0.04; всего 0.1","","до 0.02","","","","","","","","до 0.0001","","","","","","","","",""
"AlSb10","","до 0.3","","","","","","","","","","","","","до 0.3","","","","","Pb + Cd < 0.0095","","","","","","","","","","","","","","прочие, каждая 0.04; всего 0.1","","до 0.02","","","9 - 11","","","","","до 0.0001","","","","","","","","",""
"AlSc2A","","до 0.05","до 0.01","","","","","","","","до 0.01","","","","до 0.05","","","","","Pb + Cd < 0.0095, РЗЭ < 0.01","","до 0.01","до 0.1","","","","","","","","","","","прочие, каждая 0.04; всего 0.1","","до 0.02","","","","","","","","до 0.0001","","","","1.7 - 2.3","до 0.01","","","",""
"AlSc2B","","до 0.3","до 0.05","","","","","","","","до 0.05","","","","до 0.3","","","","","Pb + Cd < 0.0095, РЗЭ < 0.01","","до 0.01","до 0.1","","","","","","","","","","","прочие, каждая 0.04; всего 0.1","","до 0.02","","","","","","","","до 0.0001","","","","1.7 - 2.3","до 0.01","","","",""
"AlSc5A","","до 0.05","до 0.01","","","","","","","","до 0.01","","","","до 0.05","","","","","Pb + Cd < 0.0095, РЗЭ < 0.01","","до 0.01","до 0.1","","","","","","","","","","","прочие, каждая 0.04; всего 0.1","","до 0.02","","","","","","","","до 0.0001","","","","4.7 - 5.3","до 0.01","","","",""
"AlSc5B","","до 0.3","до 0.05","","","","","","","","до 0.05","","","","до 0.3","","","","","Pb + Cd < 0.0095, РЗЭ < 0.01","","до 0.01","до 0.1","","","","","","","","","","","прочие, каждая 0.04; всего 0.1","","до 0.02","","","","","","","","до 0.0001","","","","4.7 - 5.3","до 0.01","","","",""
"AlSi20A","","18 - 22","","","","","","","","","","","","","до 0.3","","","","","Pb + Cd < 0.0095","","до 0.06","","","","","","","","","","","","прочие, каждая 0.04; всего 0.1","","до 0.02","","","","","","","","до 0.0001","","","","","","","","",""
"AlSi20B","","18 - 22","до 0.4","до 0.2","","","до 0.1","","до 0.1","","до 0.2","","","","до 0.7","","","","","Pb + Cd < 0.0095","","до 0.06","до 0.5","","","","","","","","","","","прочие, каждая 0.04; всего 0.1","до 0.2","до 0.02","","","","","","","","до 0.0001","","","","","","","","",""
"AlSi50A","","47 - 53","до 0.05","до 0.05","","","до 0.05","","до 0.05","","до 0.05","","","","до 0.3","","","","","Pb + Cd < 0.0095","","до 0.15","до 0.05","","","","","","","","","","","прочие, каждая 0.04; всего 0.1","до 0.05","до 0.02","","","","","","","","до 0.0001","","","","","","","","",""
"AlSi50B","","47 - 53","до 0.4","до 0.2","","","до 0.1","","до 0.1","","до 0.2","","","","до 0.7","","","","","Pb + Cd < 0.0095","","до 0.15","до 0.5","","","","","","","","","","","прочие, каждая 0.04; всего 0.1","до 0.2","до 0.02","","","","","","","","до 0.0001","","","","","","","","",""
"AlSr10","","до 0.3","","","","","","","","","","","","","до 0.3","","","","","Pb + Cd < 0.0095","","до 0.1","до 0.1","","","","","","","","","","","прочие, каждая 0.04; всего 0.1","","до 0.02","до 0.1","","","","","","","до 0.0001","","","","","до 0.01","9 - 11","","",""
"AlSr10Ti1B0.2","","до 0.3","","","","","","","0.8 - 1.2","","","","","","до 0.3","","","0.15 - 0.25","","Pb + Cd < 0.0095","","до 0.1","до 0.1","","","","","","","","","","","прочие, каждая 0.04; всего 0.1","","до 0.02","до 0.1","","","","","","","до 0.0001","","","","","до 0.01","9 - 11","","",""
"AlSr3.5","","до 0.3","","","","","","","","","","","","","до 0.3","","","","","Pb + Cd < 0.0095","","до 0.03","","","","","","","","","","","","прочие, каждая 0.04; всего 0.1","","до 0.02","","","","","","","","до 0.0001","","","","","до 0.01","3.2 - 3.8","","",""
"AlSr5","","до 0.3","","","","","","","","","","","","","до 0.3","","","","","Pb + Cd < 0.0095","","до 0.05","до 0.05","","","","","","","","","","","прочие, каждая 0.04; всего 0.1","","до 0.02","до 0.05","","","","","","","до 0.0001","","","","","до 0.01","4.5 - 5.5","","",""
"AlTi10A","","до 0.2","","","","","","","9 - 11","","","до 0.3","","","до 0.3","","","","","Pb + Cd < 0.0095","","","","","","","","","","","","","","прочие, каждая 0.04; всего 0.1","","до 0.02","","","","","","","","до 0.0001","","","","","","","","",""
"AlTi10B","","до 0.3","до 0.4","до 0.2","","","до 0.1","","9 - 11","","до 0.2","до 0.5","","","до 0.7","","","","","Pb + Cd < 0.0095","","","до 0.5","","","","","","","","","","","прочие, каждая 0.04; всего 0.1","до 0.2","до 0.02","","","","","","","","до 0.0001","","","","","","","","",""
"AlTi2.5","","до 0.2","до 0.05","","","","","","2 - 3","","до 0.05","до 0.2","","","до 0.3","","","","","Pb + Cd < 0.0095","","","до 0.05","","","","","","","","","","","прочие, каждая 0.04; всего 0.1","до 0.05","до 0.02","","","","","","","","до 0.0001","","","","","","","","",""
"AlTi3B1","","до 0.3","","","","","","","2.7 - 3.5","","","до 0.2","","","до 0.3","","","0.8 - 1.2","","Pb + Cd < 0.0095","","","","","","","","","","","","","","прочие, каждая 0.04; всего 0.1","","до 0.02","","","","","","","","до 0.0001","","","","","","","","",""
"AlTi5","","до 0.2","до 0.05","","","","","","4.5 - 5.5","","до 0.05","до 0.2","","","до 0.3","","","","","Pb + Cd < 0.0095","","","до 0.05","","","","","","","","","","","прочие, каждая 0.04; всего 0.1","до 0.05","до 0.02","","","","","","","","до 0.0001","","","","","","","","",""
"AlTi5B0.2","","до 0.2","","","","","","","4.5 - 5.5","","","до 0.15","","","до 0.3","","","0.15 - 0.25","","Pb + Cd < 0.0095","","","","","","","","","","","","","","прочие, каждая 0.04; всего 0.1","","до 0.02","","","","","","","","до 0.0001","","","","","","","","",""
"AlTi5B0.6","","до 0.3","","","","","","","4.5 - 5.5","","","до 0.2","","","до 0.3","","","0.5 - 0.8","","Pb + Cd < 0.0095","","","","","","","","","","","","","","прочие, каждая 0.04; всего 0.1","","до 0.02","","","","","","","","до 0.0001","","","","","","","","",""
"AlTi5B1","","до 0.2","","","","","","","4.5 - 5.5","","","до 0.15","","","до 0.3","","","0.9 - 1.1","","Pb + Cd < 0.0095","","","","","","","","","","","","","","прочие, каждая 0.04; всего 0.1","","до 0.02","","","","","","","","до 0.0001","","","","","","","","",""
"AlV10","","до 0.3","","","","","","","","","","9 - 11","","","до 0.3","","","","","Pb + Cd < 0.0095","","","","","","","","","","","","","","прочие, каждая 0.04; всего 0.1","","до 0.02","","","","","","","","до 0.0001","","","","","","","","",""
"AlV5","","до 0.3","до 0.15","","","","","","","","","4 - 6","","","до 0.4","","","","","Pb + Cd < 0.0095","","","","","","","","","","","","","","прочие, каждая 0.04; всего 0.1","","до 0.02","","","","","","","","до 0.0001","","","","","","","","",""
"AlZr10A","","до 0.2","до 0.05","","","","","","","","до 0.05","","","","до 0.3","","","","","Pb + Cd < 0.0095","9 - 11","","до 0.05","","","","","","","","","","","прочие, каждая 0.04; всего 0.1","до 0.05","до 0.02","","","","","","","","до 0.0001","","","","","","","","",""
"AlZr10B","","до 0.3","","до 0.2","","","","","до 0.2","","до 0.2","","","","до 0.45","","","","","Pb + Cd < 0.0095","9 - 11","","","","","","","","","","","","","прочие, каждая 0.04; всего 0.1","","до 0.2","","","","","","","","до 0.0001","","","","","","","","",""
"AlZr15","","до 0.3","","","","","","","","","","","","","до 0.4","","","","","Pb + Cd < 0.0095","13.5 - 16","","","","","","","","","","","","","прочие, каждая 0.04; всего 0.1","","до 0.02","","","","","","","","до 0.0001","","","","","","","","",""
"AlZr2.5","","до 0.3","","","","","","","","","","","","","до 0.3","","","","","Pb + Cd < 0.0095","2 - 3","","","","","","","","","","","","","прочие, каждая 0.04; всего 0.1","","до 0.02","","","","","","","","до 0.0001","","","","","","","","",""
"AlZr5A","","до 0.2","до 0.05","","","","","","","","до 0.05","","","","до 0.3","","","","","Pb + Cd < 0.0095","4.5 - 5.5","","до 0.05","","","","","","","","","","","прочие, каждая 0.04; всего 0.1","до 0.05","до 0.02","","","","","","","","до 0.0001","","","","","","","","",""
"AlZr5B","","до 0.3","","до 0.1","","","","","до 0.1","","до 0.1","","","","до 0.45","","","","","Pb + Cd < 0.0095","4.5 - 5.5","","","","","","","","","","","","","прочие, каждая 0.04; всего 0.1","","до 0.02","","","","","","","","до 0.0001","","","","","","","","",""
"А0","","до 0.95","до 0.05","","","","","","до 0.02","min 99","до 0.05","","","","","","","","","","","","до 0.05","","","","","","","","","","","прочие, каждая 0.03;","до 0.1","","","","","","","","","","","","","","","","","",""
"А35ГОСТ11069-2001","","до 0.65","до 0.05","","","","","","до 0.02","min 99.35","до 0.05","","","","","","","","","","","","до 0.05","","","","","","","","","","","прочие, каждая 0.03;","до 0.1","","","","","","","","","","","","","","","","","",""
"А5","","до 0.25","до 0.05","","","","","","до 0.02","min 99.5","до 0.02","","","","до 0.3","","","","","","","","до 0.03","","","","","","","","","","","прочие, каждая 0.03;","до 0.06","","","","","","","","","","","","","","","","до 0.03","",""
"А5Е","","до 0.1","","","","","","","до 0.015","min 99.5","до 0.02","","","","0.18 - 0.35","","","","","","","","до 0.03","","","","","","","","","","","прочие, каждая 0.02;","до 0.04","","","","","","","","","","","","","","","","до 0.03","",""
"А6","","до 0.18","до 0.03","","","","","","до 0.02","min 99.6","до 0.01","","","","до 0.25","","","","","","","","до 0.03","","","","","","","","","","","прочие, каждая 0.02;","до 0.05","","","","","","","","","","","","","","","","до 0.03","",""
"А7","","до 0.15","до 0.03","","","","","","до 0.01","min 99.7","до 0.01","","","","до 0.16","","","","","","","","до 0.02","","","","","","","","","","","прочие, каждая 0.02;","до 0.04","","","","","","","","","","","","","","","","до 0.03","",""
"А7Е","","до 0.08","","","","","","","до 0.01","min 99.7","до 0.01","","","","до 0.2","","","","","","","","до 0.02","","","","","","","","","","","прочие, каждая 0.02;","до 0.04","","","","","","","","","","","","","","","","до 0.03","",""
"А7Э","","до 0.1","до 0.03","","","","","","до 0.01","min 99.7","до 0.01","до 0.03","","","до 0.2","","","","","","","","","","","","","","","","","","","прочие, каждая 0.03;","до 0.03","","","","","","","","","","","","","","","","до 0.04","",""
"А8","","до 0.1","до 0.02","","","","","","до 0.01","min 99.8","до 0.01","","","","до 0.12","","","","","","","","до 0.02","","","","","","","","","","","прочие, каждая 0.02;","до 0.04","","","","","","","","","","","","","","","","до 0.03","",""
"А85","","до 0.06","до 0.02","","","","","","до 0.008","min 99.85","до 0.01","","","","до 0.08","","","","","","","","до 0.02","","","","","","","","","","","прочие, каждая 0.02;","до 0.02","","","","","","","","","","","","","","","","до 0.03","",""
"А95","","до 0.02","до 0.002","","","","","","до 0.002","min 99.95","до 0.01","","","","до 0.025","","","","","","","","до 0.005","","","","","","","","","","","прочие, каждая 0.005;","до 0.005","","","","","","","","","","","","","","","","до 0.003","",""
"А97","","до 0.015","до 0.002","","","","","","до 0.002","min 99.97","до 0.005","","","","до 0.015","","","","","","","","до 0.005","","","","","","","","","","","прочие, каждая 0.002;","до 0.003","","","","","","","","","","","","","","","","до 0.003","",""
"А98","","до 0.006","до 0.002","","","","","","до 0.002","min 99.98","до 0.002","","","","до 0.006","","","","","","","","до 0.002","","","","","","","","","","","прочие, каждая 0.001;","до 0.003","","","","","","","","","","","","","","","","до 0.003","",""
"А99","","до 0.003","до 0.002","","","","","","до 0.002","min 99.99","до 0.002","","","","до 0.003","","","","","","","","до 0.001","","","","","","","","","","","прочие, каждая 0.001;","до 0.003","","","","","","","","","","","","","","","","до 0.003","",""
"А995","","до 0.0015","до 0.001","","","","","","до 0.001","min 99.995","до 0.001","","","","до 0.0015","","","","","","","","до 0.001","","","","","","","","","","","прочие, каждая 0.001; всего 0.005","до 0.001","","","","","","","","","","","","","","","","до 0.003","",""
"А999","","","","","","","","","","","","","","","","","","","","","","","","","","","","","","","","","","","","","","","","","","","","","","","","","","","","",""
"А99КВ","","0.003 - 0.006","","","","","","","до 0.001","99.98 - 99.994","до 0.005","","","","0.003 - 0.006","","","","","","","","","","","","","","","","","","","всего 0.02","до 0.002","","","","","","","","","","","","","","","","","",""
"АВ","","0.5 - 1.2","0.15 - 0.35","","","","до 0.25","","до 0.15","95.95 - 98.8","0.1 - 0.5","","","","до 0.5","","","","","","","","0.45 - 0.9","","","","","","","","","","","прочие, каждая 0.05; всего 0.1","до 0.2","","","","","","","","","","","","","","","","","",""
"АВ86","","до 5","","","","","","","","","до 4","","","","","","","","","","","","до 3","","до 0.3","","","","","","","","","всего 14","до 3.5","до 0.2","","","","","","","","","","","","","","","","min 86",""
"АВ86Ф","","до 5","","","","","","","","","до 4","","","","","","","","","","","","до 3","","до 0.3","","","","","","","","","всего 14","до 3.5","до 0.03","","","","","","","","","","","","","","","","min 86",""
"АВ87","","до 5","","","","","","","","","до 3.8","","","","","","","","","","","","до 3","","до 0.3","","","","","","","","","всего 13","до 3.3","до 0.2","","","","","","","","","","","","","","","","min 87",""
"АВ87Ф","","до 5","","","","","","","","","до 3.8","","","","","","","","","","","","до 3","","до 0.3","","","","","","","","","всего 13","до 3.3","до 0.03","","","","","","","","","","","","","","","","min 87",""
"АВ88","","до 4","","","","","","","","","до 3.5","","","","","","","","","","","","до 3","","до 0.3","","","","","","","","","всего 12","до 3","до 0.2","","","","","","","","","","","","","","","","min 88",""
"АВ88Ф","","до 4","","","","","","","","","до 3.5","","","","","","","","","","","","до 3","","до 0.3","","","","","","","","","всего 12","до 3","до 0.03","","","","","","","","","","","","","","","","min 88",""
"АВ91","","до 3","","","","","","","","","до 3","","","","","","","","","","","","до 3","","до 0.3","","","","","","","","","всего 9","до 0.8","до 0.2","","","","","","","","","","","","","","","","min 91",""
"АВ91Ф","","до 3","","","","","","","","","до 3","","","","","","","","","","","","до 3","","до 0.3","","","","","","","","","всего 9","до 0.8","до 0.03","","","","","","","","","","","","","","","","min 91",""
"АВ92","","до 1","","","","","","","","","до 3","","","","","","","","","","","","до 3","","до 0.2","","","","","","","","","всего 8","до 0.8","до 0.1","","","","","","","","","","","","","","","","min 92",""
"АВ92Ф","","до 1","","","","","","","","","до 3","","","","","","","","","","","","до 3","","до 0.2","","","","","","","","","всего 8","до 0.8","до 0.03","","","","","","","","","","","","","","","","min 92",""
"АВ97","","до 1","","","","","","","","","до 0.1","","","","","","","","","","","","до 0.1","","до 0.1","","","","","","","","","всего 3","до 0.1","до 0.1","","","","","","","","","","","","","","","","min 97",""
"АВ97Ф","","до 1","","","","","","","","","до 0.1","","","","","","","","","","","","до 0.1","","до 0.1","","","","","","","","","всего 3","до 0.1","до 0.03","","","","","","","","","","","","","","","","min 97",""
"АВД1-1","","до 0.8","0.1 - 0.7","до 0.1","","","","","","93.2 - 97.2","2.5 - 3.5","","","","до 0.8","","","","","","","","0.2 - 0.7","","","","","","","","","","","прочие, каждая 0.05; всего 0.2","до 0.3","","","","","","","","","","","","","","","","","",""
"АВД1","","до 0.8","0.1 - 1","до 0.1","","","","","","90.9 - 97.3","2.5 - 5","","","","до 0.8","","","","","","","","0.1 - 1","","","","","","","","","","","прочие, каждая 0.05; всего 0.2","до 0.5","","","","","","","","","","","","","","","","","",""
"АВЕ","","0.45 - 0.6","","","","","","","","97.24 - 98.29","до 0.05","","","","0.4 - 0.7","","","","","Ti+V+Mn+Cr <0.015","","","0.45 - 0.6","","","","","","","","","","","","до 0.05","","","","","","","","","","","","","","","","","",""
"АД","","","до 0.05","","","","","","до 0.05","min 99","до 0.05","","","","","","","","","Fe + Si < 1","","","","","","","","","","","","","","прочие, каждая 0.05; всего 1.5","до 0.1","","","","","","","","","","","","","","","","","",""
"АД0","","до 0.25","до 0.05","","","","","","до 0.05","min 99.5","до 0.05","","","","до 0.4","","","","","","","","до 0.05","","","","","","","","","","","прочие, каждая 0.03;","до 0.07","","","","","","","","","","","","","","","","","",""
"АД00","","до 0.2","до 0.03","","","","","","до 0.03","min 99.7","до 0.03","","","","до 0.25","","","","","","","","до 0.03","","","","","","","","","","","прочие, каждая 0.02;","до 0.07","","","","","","","","","","","","","","","","","",""
"АД000","","до 0.15","до 0.02","","","","","","до 0.02","min 99.8","до 0.03","","","","до 0.15","","","","","","","","до 0.02","","","","","","","","","","","прочие, каждая 0.02;","до 0.06","","","","","","","","","","","","","","","","","",""
"АД00Е","","до 0.1","до 0.01","","","","до 0.01","","","min 99.7","до 0.02","","","","до 0.25","","","до 0.02","","V+Ti < 0.02","","","до 0.02","","","","","","","","","","","прочие, каждая 0.02; всего 0.1","до 0.04","","","","","","","","","","","","","","","","","",""
"АД0Е","","до 0.1","до 0.01","","","","до 0.01","","до 0.05","min 99.5","до 0.05","","","","до 0.4","","","до 0.05","","V+Ti < 0.02","","","","","","","","","","","","","","прочие, каждая 0.03; всего 0.1","до 0.05","","","","","","","","","","","","","","","","","",""
"АД1","","до 0.3","до 0.025","","","","","","до 0.15","min 99.3","до 0.05","","","","до 0.3","","","","","","","","до 0.05","","","","","","","","","","","прочие, каждая 0.05;","до 0.1","","","","","","","","","","","","","","","","","",""
"АД1пл","","до 0.3","до 0.025","","","","","","до 0.15","min 99.3","до 0.02","","","","до 0.3","","","","","","","","до 0.05","","","","","","","","","","","прочие, каждая 0.02;","до 0.1","","","","","","","","","","","","","","","","","",""
"АД31","","0.2 - 0.6","до 0.1","","","","до 0.1","","до 0.15","97.65 - 99.35","до 0.1","","","","до 0.5","","","","","","","","0.45 - 0.9","","","","","","","","","","","прочие, каждая 0.05; всего 0.15","до 0.2","","","","","","","","","","","","","","","","","",""
"АД31Е","","0.3 - 0.7","до 0.03","","","","до 0.03","","","97.68 - 99.35","до 0.1","","","","до 0.5","","","до 0.06","","","","","0.35 - 0.8","","","","","","","","","","","прочие, каждая 0.03; всего 0.1","до 0.1","","","","","","","","","","","","","","","","","",""
"АД33","","0.4 - 0.8","до 0.15","","","","0.04 - 0.35","","до 0.15","96 - 98.61","0.15 - 0.4","","","","до 0.7","","","","","","","","0.8 - 1.2","","","","","","","","","","","прочие, каждая 0.05; всего 0.15","до 0.25","","","","","","","","","","","","","","","","","",""
"АД35","","0.7 - 1.3","0.4 - 1","","","","до 0.25","","до 0.1","95.35 - 98.3","до 0.1","","","","до 0.5","","","","","","","","0.6 - 1.2","","","","","","","","","","","прочие, каждая 0.05; всего 0.15","до 0.2","","","","","","","","","","","","","","","","","",""
"АДоч","","до 0.005","","","","","","","до 0.002","min 99.98","до 0.003","","","","до 0.005","","","","","","","","","","","","","","","","","","","прочие, каждая 0.001; всего 0.02","до 0.003","","","","","","","","","","","","","","","","","",""
"АДС","","до 0.5","","","","","","","до 0.15","min 99","до 0.1","","","","до 0.6","","","","","","","","","","","","","","","","","","","прочие, каждая 0.05; всего 1","до 0.1","","","","","","","","","","","","","","","","","",""
"АДч","","до 0.03","","","","","","","до 0.002","min 99.95","до 0.015","","","","до 0.03","","","","","","","","","","","","","","","","","","","прочие, каждая 0.005; всего 0.05","до 0.005","","","","","","","","","","","","","","","","","",""
"АЖ0.6","","до 0.2","","","","","","","до 0.03","99 - 99.2","до 0.01","","","","0.4 - 0.6","","","","","","","","","","","","","","","","","","","прочие, каждая 0.03; всего 0.4","до 0.06","","","","","","","","","","","","","","","","","",""
"АЖ0.8","","до 0.3","","","","","","","до 0.03","98.7 - 98.9","до 0.02","","","","0.6 - 0.8","","","","","","","","","","","","","","","","","","","прочие, каждая 0.03; всего 0.5","до 0.06","","","","","","","","","","","","","","","","","",""
"АЖ1","","до 0.2","","","","","","","до 0.03","98.35 - 98.55","до 0.01","","","","0.95 - 1.15","","","","","","","","","","","","","","","","","","","прочие, каждая 0.05; всего 0.5","до 0.06","","","","","","","","","","","","","","","","","",""
"АК10М2Н","","9.5 - 10.5","до 0.05","0.8 - 1.2","","","","","до 0.05","84.28 - 86.1","2 - 2.5","","","","до 0.6","","","","","","","","0.9 - 1.2","","до 0.05","","","","","","","","","всего 0.7","до 0.06","до 0.01","","","","","","","","","","","","","","","","",""
"АК10су","","9 - 11","0.3 - 0.6","до 0.5","","","","","","83.1 - 90.6","до 1.8","","","","до 1.2","","","","","","","","0.1 - 0.5","","","","","","","","","","","всего 4.8","до 1.8","","","","0.1 - 0.25","","","","","","","","","","","","","",""
"АК11М2","","11 - 13","до 0.5","до 0.3","","","","","до 0.2","81.55 - 86.6","1.8 - 2.5","","","","0.6 - 1","","","","","","","","до 0.2","","до 0.15","","","","","","","","","всего 2.2","до 0.8","до 0.1","","","","","","","","","","","","","","","","",""
"АК12","","10 - 13","до 0.5","","","","","","до 0.1","84.3 - 90","до 0.6","","","","до 1.5","","","","","","до 0.1","","до 0.1","","","","","","","","","","","всего 2.7","до 0.3","","","","","","","","","","","","","","","","","",""
"АК12ж","","10 - 13","до 0.5","","","","","","до 0.2","85.29 - 90","до 0.03","","","","до 0.7","","","","","","","до 0.2","","","","","","","","","","","","","до 0.08","","","","","","","","","","","","","","","","","",""
"АК12М2","","11 - 13","до 0.5","до 0.3","","","","","до 0.2","81.55 - 86.6","1.8 - 2.5","","","","0.6 - 1","","","","","","","","до 0.2","","до 0.15","","","","","","","","","всего 2.2","до 0.8","до 0.1","","","","","","","","","","","","","","","","",""
"АК12М2МгН","","11 - 13","0.3 - 0.6","0.8 - 1.3","","","до 0.2","","0.05 - 0.2","79.5 - 85.55","1.5 - 3","","","","до 0.8","","","","","","","","0.8 - 1.3","","до 0.1","","","","","","","","","всего 1.3","до 0.5","до 0.02","","","","","","","","","","","","","","","","",""
"АК12ММгН","","11 - 13","до 0.2","0.8 - 1.3","","","до 0.2","","до 0.2","82.64 - 86.6","0.8 - 1.5","","","","до 0.7","","","","","","","","0.8 - 1.3","","до 0.05","","","","","","","","","всего 1.1","до 0.2","до 0.01","","","","","","","","","","","","","","","","",""
"АК12оч","","10 - 13","до 0.03","","","","","","до 0.03","86.64 - 90","до 0.02","","","","до 0.2","","","","","","","до 0.04","","","","","","","","","","","","","до 0.04","","","","","","","","","","","","","","","","","",""
"АК12П","","10 - 13","0.01 - 0.5","","","","","","до 0.1","83.64 - 89.99","до 0.6","","","","до 1.5","","","","","","до 0.1","","до 0.1","","до 0.15","","до 0.015","","","","","","","всего 2.7","до 0.3","","","","","","","","","до 0.0005","","","","","","","","",""
"АК12пч","","10 - 13","до 0.08","","","","","","до 0.08","86.33 - 90","до 0.02","","","","до 0.35","","","","","","","до 0.08","","","","","","","","","","","","","до 0.06","","","","","","","","","","","","","","","","","",""
"АК12ч","","10 - 13","до 0.4","","","","","","до 0.13","85.81 - 90","до 0.02","","","","до 0.5","","","","","","","до 0.08","","","","","","","","","","","","","до 0.06","","","","","","","","","","","","","","","","","",""
"АК13","","11 - 13.5","","","","","","","до 0.2","84.9 - 88.9","до 0.1","","","","до 1.1","","","","","","","","0.1 - 0.2","","","","","","","","","","","всего 1.55","до 0.15","","","","","","","","","","","","","","","","","",""
"АК18","","17 - 19","до 0.2","0.8 - 1.3","","","","","до 0.2","75.94 - 79.5","0.8 - 1.5","","","","до 0.5","","","","","","","","0.8 - 1.3","","до 0.05","","","","","","","","","всего 1.1","до 0.2","до 0.01","","","","","","","","","","","","","","","","",""
"АК21М2.5Н2.5","","20 - 22","0.2 - 0.4","2.2 - 2.8","","","0.2 - 0.4","","0.1 - 0.3","74.9 - 69.5","2.2 - 3","","","","до 0.9","","","","","","","","0.2 - 0.5","","до 0.05","","","","","","","","","всего 1.1","до 0.2","до 0.01","","","","","","","","","","","","","","","","",""
"АК4-1","","до 0.35","до 0.2","0.8 - 1.4","","","до 0.1","","0.02 - 0.1","93.05 - 95.28","1.9 - 2.7","","","","0.8 - 1.4","","","","","","","","1.2 - 1.8","","","","","","","","","","","прочие, каждая 0.05; всего 0.1","до 0.3","","","","","","","","","","","","","","","","","",""
"АК4-1ч","","0.1 - 0.25","","0.9 - 1.2","","","","","0.04 - 0.1","93.75 - 94.86","1.9 - 2.7","","","","0.9 - 1.3","","","","","","","","1.3 - 1.8","","","","","","","","","","","прочие, каждая 0.05; всего 0.15","до 0.1","","","","","","","","","","","","","","","","","",""
