Repository: sad-engineer/materials

# materials

`materials` - это пакет Python для работы с базой данных материалов. Пакет предоставляет простой доступ к информации о материалах, включая их характеристики, химический состав, механические и технологические свойства. Основная цель пакета - упростить взаимодействие с базой данных материалов через функции, выполняющие CRUD-операции.

Материал демонстрационный, показывает навыки работы.

## Установка

Для установки пакета `materials` используйте команду:

```sh
pip install git+https://github.com/sad-engineer/materials.git
```

File: materials/data/chemical_composition.csv (part 13 of 14)
"brand","C","Si","Mn","Ni","S","P","Cr","Mo","Ti","Al","Cu","V","РЗМ","Nb","Fe","Ce","W","B","N","Other","Zr","Ca","Mg","Co","Pb","Se","Arsenicum","Bi","Te","O","La","Y","Hf","Примесей","Zn","Sn","Ba","Ta","Sb","Твердость_Cu__Сплав_деформированый","Ag","Li","NiandCo","Be","CuandP","CuandAg","Na","Sc","F","Sr","Ga","AlandMg","Cd"
"АК4","","0.5 - 1.2","до 0.2","0.8 - 1.3","","","","","до 0.1","91.2 - 94.6","1.9 - 2.5","","","","0.8 - 1.3","","","","","","","","1.4 - 1.8","","","","","","","","","","","прочие, каждая 0.05; всего 0.1","до 0.3","","","","","","","","","","","","","","","","","",""
"АК4М4","","3 - 5","0.2 - 0.6","до 0.5","","","","","","85.3 - 93.3","3.5 - 5","","","","до 1.3","","","","","","","","до 0.5","","","","","","","","","","","всего 4.1","до 2","","","","","","","","","","","","","","","","","",""
"АК4ч","","до 1.2","до 0.3","до 1.5","","","","","до 0.1","91.8 - 99","до 3","","","","до 1.3","","","","","","","","до 1.8","","","","","","","","","","","прочие, каждая 0.05; всего 0.2","до 0.5","","","","","","","","","","","","","","","","","",""
"АК5М","","4.5 - 5.5","до 0.5","","","","","","","90.7 - 94.15","1 - 1.5","","","","до 1.5","","","","","Ti+Zr<0.15","","","0.35 - 0.6","","","","","","","","","","","всего 1.7","до 0.3","до 0.01","","","","","","","","до 0.1","","","","","","","","",""
"АК5М2","","4 - 6","0.2 - 0.8","до 0.5","","","","","0.05 - 0.2","85.9 - 94.05","1.5 - 3.5","","","","до 1.3","","","","","","","","0.2 - 0.8","","","","","","","","","","","всего 2.8","до 1.5","","","","","","","","","","","","","","","","","",""
"АК5М2П","","4 - 6","0.2 - 0.8","до 0.5","","","","","0.05 - 0.2","86.94 - 94.05","1.5 - 3.5","","","","до 1.3","","","","","","","","0.2 - 0.8","","до 0.15","","до 0.015","","","","","","","всего 3","до 0.3","","","","","","","","","до 0.0005","","","","","","","","",""
"АК5М4","","3.5 - 6","0.2 - 0.6","до 0.5","","","","","0.05 - 0.2","84.8 - 93.05","3 - 5","","","","до 1.4","","","","","","","","0.2 - 0.5","","","","","","","","","","","всего 3.2","до 1.5","","","","","","","","","","","","","","","","","",""
"АК5М7","","4.5 - 6.5","до 0.5","до 0.5","","","","","","82.3 - 89.3","6 - 8","","","","до 1.3","","","","","Pb + Sn + Sb < 0.3","","","0.2 - 0.5","","","","","","","","","","","всего 2.7","до 0.6","","","","","","","","","","","","","","","","","",""
"АК5Мч","","4.5 - 5.5","до 0.1","","","","","","0.08 - 0.15","91.34 - 94.02","1 - 1.5","","","","до 0.3","","","до 0.1","","","до 0.15","","0.4 - 0.55","","","","","","","","","","","всего 0.6","до 0.3","до 0.01","","","","","","","","","","","","","","","","",""
"АК6","","0.7 - 1.2","0.4 - 0.8","до 0.1","","","","","до 0.1","93.3 - 96.7","1.8 - 2.6","","","","до 0.7","","","","","","","","0.4 - 0.8","","","","","","","","","","","прочие, каждая 0.05; всего 0.1","до 0.3","","","","","","","","","","","","","","","","","",""
"АК6М2","","5.5 - 6.5","до 0.1","до 0.05","","","","","0.1 - 0.2","89.79 - 92.3","1.8 - 2.3","","","","до 0.6","","","","","","","","0.3 - 0.45","","","","","","","","","","","всего 0.7","до 0.06","","","","","","","","","","","","","","","","","",""
"АК6ч","","до 1.2","до 1.2","до 0.1","","","до 0.35","","до 0.15","90 - 99","до 4.8","","","","до 0.8","","","","","","","","до 1","","","","","","","","","","","прочие, каждая 0.05; всего 0.2","до 0.5","","","","","","","","","","","","","","","","","",""
"АК7","","6 - 8","0.2 - 0.6","до 0.3","","","","","","87.6 - 93.6","до 1.5","","","","до 1.3","","","","","","","","0.2 - 0.5","","","","","","","","","","","всего 3.3","до 0.5","","","","","","","","","","","","","","","","","",""
"АК7М2","","6 - 8","0.2 - 0.6","до 0.3","","","","","","85.8 - 92.1","1.5 - 3","","","","до 1.3","","","","","","","","0.2 - 0.6","","","","","","","","","","","всего 2","до 0.5","","","","","","","","","","","","","","","","","",""
"АК7П","","6 - 8","0.2 - 0.6","до 0.3","","","","","","87.64 - 93.6","до 1.5","","","","до 1.3","","","","","","","","0.2 - 0.5","","до 0.15","","до 0.015","","","","","","","всего 3.3","до 0.3","","","","","","","","","до 0.0005","","","","","","","","",""
"АК7пч","","7 - 8","до 0.1","","","","","","0.08 - 0.15","90.37 - 92.67","до 0.1","","","","до 0.3","","","до 0.1","","","до 0.15","","0.25 - 0.4","","до 0.03","","","","","","","","","всего 0.6","до 0.2","до 0.005","","","","","","","","до 0.1","","","","","","","","",""
"АК7Ц9","","6 - 8","до 0.5","","","","","","","77.2 - 86.9","до 0.6","","","","до 1.5","","","","","","","","0.1 - 0.3","","","","","","","","","","","всего 2.5","7 - 12","","","","","","","","","","","","","","","","","",""
"АК7ч","","6 - 8","до 0.5","","","","","","","89.6 - 93.8","до 0.2","","","","до 1.5","","","","","Ti+Zr<0.15","","","0.2 - 0.4","","до 0.05","","","","","","","","","всего 2","до 0.3","до 0.01","","","","","","","","до 0.1","","","","","","","","",""
"АК8","","0.5 - 1.2","0.4 - 1","","","","до 0.1","","до 0.15","90.8 - 95","3.9 - 5","","","","до 0.7","","","","","Ti+Zr < 0.2","","","0.2 - 0.8","","","","","","","","","","","прочие, каждая 0.05; всего 0.15","до 0.25","","","","","","","","","","","","","","","","","",""
"АК8л","","6.5 - 8.5","до 0.1","","","","","","0.1 - 0.3","89.25 - 92.9","до 0.3","","","","до 0.6","","","до 0.1","","","до 0.2","","0.35 - 0.55","","","","","","","","","","","всего 1","до 0.3","","","","","","","","","0.15 - 0.4","","","","","","","","",""
"АК8М","","7.5 - 9","0.3 - 0.5","","","","","","0.1 - 0.3","86.9 - 90.8","1 - 1.5","","","","до 0.9","","","","","","до 0.1","","0.3 - 0.5","","","","","","","","","","","всего 1.1","до 0.3","","","","","","","","","","","","","","","","","",""
"АК8М3","","7.5 - 10","до 0.5","до 0.5","","","","","","82.05 - 90.2","2 - 4.5","","","","до 1.3","","","","","Pb + Sn < 0.3","","","до 0.45","","","","","","","","","","","всего 4.2","до 1.2","","","","","","","","","","","","","","","","","",""
"АК8М3ч","","7 - 8.5","","","","","","","0.1 - 0.25","85.4 - 89.65","2.5 - 3.5","","","","до 0.4","","","0.005 - 0.1","","","до 0.15","","0.2 - 0.45","","","","","","","","","","","всего 0.6","0.5 - 1","","","","","","","","","0.05 - 0.25","","","","","","","","","до 0.15"
"АК9","","8 - 11","0.2 - 0.5","до 0.3","","","","","","85.1 - 91.6","до 1","","","","до 1.3","","","","","","","","0.2 - 0.4","","","","","","","","","","","всего 3","до 0.5","","","","","","","","","","","","","","","","","",""
"АК9М2","","7.5 - 10","0.1 - 0.4","до 0.5","","","до 0.1","","0.05 - 0.2","84.1 - 91.65","0.5 - 2","","","","до 1.2","","","","","Pb + Sn < 0.15","","","0.2 - 0.8","","","","","","","","","","","всего 2.8","до 1.2","","","","","","","","","","","","","","","","","",""
"АК9П","","8 - 11","0.2 - 0.5","до 0.3","","","","","","85.34 - 91.6","до 1","","","","до 1.3","","","","","","","","0.2 - 0.4","","до 0.15","","до 0.015","","","","","","","всего 3","до 0.3","","","","","","","","","до 0.0005","","","","","","","","",""
"АК9пч","","9 - 10.5","0.2 - 0.35","","","","","","0.08 - 0.15","87.62 - 90.49","до 0.1","","","","до 0.3","","","до 0.1","","","до 0.15","","0.23 - 0.3","","до 0.03","","","","","","","","","всего 0.6","до 0.3","до 0.005","","","","","","","","до 0.1","","","","","","","","",""
"АК9с","","8 - 10.5","0.2 - 0.5","до 0.1","","","","","","86.79 - 91.6","до 0.5","","","","до 1","","","","","","","","0.2 - 0.35","","до 0.05","","","","","","","","","всего 1.8","до 0.3","до 0.01","","","","","","","","","","","","","","","","",""
"АК9Ц6","","8 - 10","0.1 - 0.6","до 0.3","","","","","","79.4 - 86","0.3 - 1.5","","","","0.3 - 1","","","","","Pb + Sn < 0.3","","","0.3 - 0.5","","","","","","","","","","","всего 0.6","5 - 7","","","","","","","","","","","","","","","","","",""
"АК9Ц6р","","8 - 10","0.1 - 0.6","до 0.3","","","","","","79.4 - 86","0.3 - 1.5","","","","0.3 - 1","","","","","Pb + Sn < 0.3","","","0.3 - 0.5","","","","","","","","","","","всего 0.6","5 - 7","","","","","","","","","","","","","","","","","",""
"АК9ч","","8 - 10.5","0.2 - 0.5","до 0.1","","","","","","86.94 - 91.63","до 0.3","","","","до 1","","","","","","","","0.17 - 0.3","","до 0.05","","","","","","","","","всего 1.5","до 0.3","до 0.01","","","","","","","","до 0.1","","","","","","","","",""
"АКД4","","0.5 - 1.2","до 0.2","0.8 - 1.3","","","","","до 0.1","91.2 - 94.6","1.9 - 2.5","","","","0.8 - 1.3","","","","","","","","1.4 - 1.8","","","","","","","","","","","прочие, каждая 0.05; всего 0.1","до 0.3","","","","","","","","","","","","","","","","","",""
"АКД6","","0.7 - 1.2","0.4 - 0.8","до 0.1","","","","","до 0.1","93.3 - 96.7","1.8 - 2.6","","","","до 0.7","","","","","","","","0.4 - 0.8","","","","","","","","","","","прочие, каждая 0.05; всего 0.1","до 0.3","","","","","","","","","","","","","","","","","",""
"АКД8","","0.5 - 1.2","0.4 - 1","","","","до 0.1","","до 0.15","90.8 - 95","3.9 - 5","","","","до 0.7","","","","","Ti+Zr < 0.2","","","0.2 - 0.8","","","","","","","","","","","прочие, каждая 0.05; всего 0.15","до 0.25","","","","","","","","","","","","","","","","","",""
"АКМ","","0.8 - 2.2","0.2 - 0.8","до 0.1","","","до 0.2","","до 0.2","90.6 - 97","1.2 - 2.6","","","","до 1","","","","","","","","0.8 - 1.4","","","","","","","","","","","всего 0.2","до 1","","","","","","","","","","","","","","","","","",""
"АКЦМ","","0.8 - 1.6","0.1 - 0.7","до 0.2","","","до 0.25","","","84.85 - 93","1.4 - 3","","","","до 1","","","","","","до 0.1","","1.2 - 2.5","","","","","","","","","","","всего 0.2","3.5 - 6","","","","","","","","","","","","","","","","","",""
"АЛ1","","до 0.7","","1.75 - 2.25","","","","","","90.1 - 93.25","3.75 - 4.5","","","","до 0.8","","","","","","","","1.25 - 1.75","","","","","","","","","","","всего 1.4","до 0.1","","","","","","","","","","","","","","","","","",""
"АЛ10В","","4.5 - 6.5","до 0.5","до 0.5","","","","","","82.3 - 89.3","6 - 8","","","","до 1.3","","","","","Pb + Sn + Sb < 0.3","","","0.2 - 0.5","","","","","","","","","","","всего 2.7","до 0.6","","","","","","","","","","","","","","","","","",""
"АЛ11","","6 - 8","до 0.5","","","","","","","77.2 - 86.9","до 0.6","","","","до 1.5","","","","","","","","0.1 - 0.3","","","","","","","","","","","всего 2.5","7 - 12","","","","","","","","","","","","","","","","","",""
"АЛ13","","0.8 - 1.3","0.1 - 0.4","","","","","","","91 - 94.6","до 0.1","","","","до 1.5","","","","","","до 0.15","","4.5 - 5.5","","","","","","","","","","","всего 1.8","до 0.2","","","","","","","","","","","","","","","","","",""
"АЛ14В","","6 - 8","0.2 - 0.6","до 0.3","","","","","","85.8 - 92.1","1.5 - 3","","","","до 1.3","","","","","","","","0.2 - 0.6","","","","","","","","","","","всего 2","до 0.5","","","","","","","","","","","","","","","","","",""
"АЛ15В","","3 - 5","0.2 - 0.6","до 0.5","","","","","","85.3 - 93.3","3.5 - 5","","","","до 1.3","","","","","","","","до 0.5","","","","","","","","","","","всего 4.1","до 2","","","","","","","","","","","","","","","","","",""
"АЛ19","","до 0.3","0.6 - 1","до 0.1","","","","","0.15 - 0.35","92.45 - 94.75","4.5 - 5.3","","","","до 0.2","","","","","","до 0.2","","до 0.05","","","","","","","","","","","всего 0.9","до 0.2","","","","","","","","","","","","","","","","","",""
"АЛ2","","10 - 13","до 0.5","","","","","","до 0.1","84.3 - 90","до 0.6","","","","до 1.5","","","","","","до 0.1","","до 0.1","","","","","","","","","","","всего 2.7","до 0.3","","","","","","","","","","","","","","","","","",""
"АЛ21","","до 0.5","0.15 - 0.25","2.6 - 3.6","","","0.1 - 0.2","","","87.35 - 91.75","4.6 - 6","","","","до 0.6","","","","","","","","0.8 - 1.3","","","","","","","","","","","всего 1.3","до 0.3","","","","","","","","","","","","","","","","","",""
"АЛ22","","0.8 - 1.2","","","","","","","0.05 - 0.15","84.28 - 88.62","","","","","до 1.2","","","","","","до 0.2","","10.5 - 13","","","","","","","","","","","всего 1.3","до 0.1","","","","","","","","","0.03 - 0.07","","","","","","","","",""
"АЛ23-1","","до 0.05","до 0.1","","","","","","0.05 - 0.15","92.35 - 93.88","до 0.05","","","","до 0.05","","","","","","0.05 - 0.2","","6 - 7","","","","","","","","","","","всего 0.2","до 0.05","","","","","","","","","0.02 - 0.1","","","","","","","","",""
"АЛ23","","до 0.2","до 0.1","","","","","","0.05 - 0.15","92.05 - 93.88","до 0.15","","","","до 0.2","","","","","","0.05 - 0.2","","6 - 7","","","","","","","","","","","всего 0.5","до 0.1","","","","","","","","","0.02 - 0.1","","","","","","","","",""
"АЛ24","","до 0.3","0.2 - 0.5","","","","","","0.1 - 0.2","91.9 - 94.7","до 0.2","","","","до 0.5","","","","","","до 0.1","","1.5 - 2","","","","","","","","","","","всего 0.9","3.5 - 4.5","","","","","","","","","до 0.1","","","","","","","","",""
"АЛ25","","11 - 13","0.3 - 0.6","0.8 - 1.3","","","до 0.2","","0.05 - 0.2","79.5 - 85.55","1.5 - 3","","","","до 0.8","","","","","","","","0.8 - 1.3","","до 0.1","","","","","","","","","всего 1.3","до 0.5","до 0.02","","","","","","","","","","","","","","","","",""
"АЛ26","","20 - 22","0.4 - 0.8","1 - 2","","","0.1 - 0.4","","","70.7 - 76.6","1.5 - 2.5","","","","до 0.7","","","","","","","","0.4 - 0.7","","","","","","","","","","","всего 0.9","до 0.3","до 0.01","","","","","","","","","","","","","","","","",""
"АЛ27-1","","до 0.05","до 0.1","","","","","","0.05 - 0.15","88.9 - 90.35","до 0.05","","","","до 0.5","","","","","","0.05 - 0.2","","9.5 - 10.5","","","","","","","","","","","всего 0.2","до 0.05","","","","","","","","","0.05 - 0.15","","","","","","","","",""
"АЛ27","","до 0.2","до 0.1","","","","","","0.05 - 0.15","88.5 - 90.35","до 0.15","","","","до 0.2","","","","","","0.05 - 0.2","","9.5 - 10.5","","","","","","","","","","","всего 0.5","до 0.1","","","","","","","","","0.05 - 0.15","","","","","","","","",""
"АЛ28","","до 0.3","0.4 - 1","","","","","","0.05 - 0.15","91.85 - 94.75","до 0.3","","","","до 0.5","","","","","","до 0.1","","4.8 - 6.3","","","","","","","","","","","всего 0.7","","","","","","","","","","","","","","","","","","",""
"АЛ29","","0.5 - 1","0.25 - 0.6","","","","","","","89.4 - 93.25","до 0.1","","","","до 0.9","","","","","","","","6 - 8","","","","","","","","","","","всего 1","до 0.2","","","","","","","","","до 0.01","","","","","","","","",""
"АЛ3","","4.5 - 5.5","0.6 - 0.9","","","","","","","88.1 - 93.05","1.5 - 3","","","","до 1.6","","","","","Zr+Ce<0.5","","","0.35 - 0.6","","до 0.05","","","","","","","","","всего 1.9","до 0.3","до 0.01","","","","","","","","","","","","","","","","",""
"АЛ30","","11 - 13","до 0.2","0.8 - 1.3","","","до 0.2","","до 0.2","82.64 - 86.6","0.8 - 1.5","","","","до 0.7","","","","","","","","0.8 - 1.3","","до 0.05","","","","","","","","","всего 1.1","до 0.2","до 0.01","","","","","","","","","","","","","","","","",""
"АЛ32","","7.5 - 9","0.3 - 0.5","","","","","","0.1 - 0.3","86.9 - 90.8","1 - 1.5","","","","до 0.9","","","","","","до 0.1","","0.3 - 0.5","","","","","","","","","","","всего 1.1","до 0.3","","","","","","","","","","","","","","","","","",""
"АЛ33","","до 0.3","0.6 - 1","0.8 - 1.2","","","","","","90.6 - 92.9","5.5 - 6.2","","","","до 0.3","0.15 - 0.3","","","","","0.05 - 0.2","","до 0.05","","","","","","","","","","","всего 0.5","","","","","","","","","","","","","","","","","","",""
"АЛ34","","6.5 - 8.5","до 0.1","","","","","","0.1 - 0.3","89.25 - 92.9","до 0.3","","","","до 0.6","","","до 0.1","","","до 0.2","","0.35 - 0.55","","","","","","","","","","","всего 1","до 0.3","","","","","","","","","0.15 - 0.4","","","","","","","","",""
"АЛ3В","","4 - 6","0.2 - 0.8","до 0.5","","","","","0.05 - 0.2","85.9 - 94.05","1.5 - 3.5","","","","до 1.3","","","","","","","","0.2 - 0.8","","","","","","","","","","","всего 2.8","до 1.5","","","","","","","","","","","","","","","","","",""
"АЛ4-1","","9 - 10.5","0.2 - 0.35","","","","","","0.08 - 0.15","87.62 - 90.49","до 0.1","","","","до 0.3","","","до 0.1","","","до 0.15","","0.23 - 0.3","","до 0.03","","","","","","","","","всего 0.6","до 0.3","до 0.005","","","","","","","","до 0.1","","","","","","","","",""
"АЛ4","","8 - 10.5","0.2 - 0.5","до 0.1","","","","","","86.94 - 91.63","до 0.3","","","","до 1","","","","","","","","0.17 - 0.3","","до 0.05","","","","","","","","","всего 1.5","до 0.3","до 0.01","","","","","","","","до 0.1","","","","","","","","",""
"АЛ4В","","8 - 11","0.2 - 0.5","до 0.3","","","","","","85.1 - 91.6","до 1","","","","до 1.3","","","","","","","","0.2 - 0.4","","","","","","","","","","","всего 3","до 0.5","","","","","","","","","","","","","","","","","",""
"АЛ4М","","8.5 - 10.5","до 0.1","","","","","","0.1 - 0.3","84.75 - 89.79","1.3 - 2.5","","","","до 0.25","","","0.01 - 0.1","","","до 0.3","","0.3 - 0.6","","","","","","","","","","","всего 0.6","","","","","","","","","","","","","","","","","","",""
"АЛ5-1","","4.5 - 5.5","до 0.1","","","","","","0.08 - 0.15","91.34 - 94.02","1 - 1.5","","","","до 0.3","","","до 0.1","","","до 0.15","","0.4 - 0.55","","","","","","","","","","","всего 0.6","до 0.3","до 0.01","","","","","","","","","","","","","","","","",""
"АЛ5","","4.5 - 5.5","до 0.5","","","","","","","90.7 - 94.15","1 - 1.5","","","","до 1.5","","","","","Ti+Zr<0.15","","","0.35 - 0.6","","","","","","","","","","","всего 1.7","до 0.3","до 0.01","","","","","","","","до 0.1","","","","","","","","",""
"АЛ6","","4.5 - 6","до 0.3","","","","","","","91.9 - 93.5","2 - 3","","","","до 1.5","","","","","","","","до 0.1","","","","","","","","","","","всего 2.1","до 0.3","","","","","","","","","","","","","","","","","",""
"АЛ7-4","","6.7 - 7.3","","","","","","","","88.5 - 89.5","3.8 - 4.2","","","","","","","","","","","","","","","","","","","","","","","","","","","","","","","","","","","","","","","","","",""
"АЛ7","","до 1.2","до 0.1","","","","","","до 0.2","92.9 - 96","4 - 5","","","","до 1","","","","","","до 0.1","","до 0.03","","до 0.01","","","","","","","","","всего 2.1","до 0.2","до 0.01","","","","","","","","","","","","","","","","",""
"АЛ8","","до 0.3","до 0.1","","","","","","до 0.07","89 - 90.5","до 0.1","","","","до 0.3","","","","","","до 0.2","","9.5 - 10","","","","","","","","","","","всего 1","до 0.1","","","","","","","","","до 0.07","","","","","","","","",""
"АЛ9-1","","7 - 8","до 0.1","","","","","","0.08 - 0.15","90.37 - 92.67","до 0.1","","","","до 0.3","","","до 0.1","","","до 0.15","","0.25 - 0.4","","до 0.03","","","","","","","","","всего 0.6","до 0.2","до 0.005","","","","","","","","до 0.1","","","","","","","","",""
"АЛ9","","6 - 8","до 0.5","","","","","","","89.6 - 93.8","до 0.2","","","","до 1.5","","","","","Ti+Zr<0.15","","","0.2 - 0.4","","до 0.05","","","","","","","","","всего 2","до 0.3","до 0.01","","","","","","","","до 0.1","","","","","","","","",""
"АЛ9В","","6 - 8","0.2 - 0.6","до 0.3","","","","","","87.6 - 93.6","до 1.5","","","","до 1.3","","","","","","","","0.2 - 0.5","","","","","","","","","","","всего 3.3","до 0.5","","","","","","","","","","","","","","","","","",""
"АМ4.5Кд","","до 0.2","0.35 - 0.8","","","","","","0.15 - 0.35","93.1 - 95","4.5 - 5.1","","","","до 0.15","","","","","","до 0.15","","до 0.05","","","","","","","","","","","всего 0.6","до 0.1","","","","","","","","","","","","","","","","","","0.07 - 0.25"
"АМ4","","до 0.7","","","","","","","","92.6 - 95.7","4 - 5","","","","до 0.6","","","","","","","","0.3 - 0.5","","","","","","","","","","","всего 1.2","до 0.6","","","","","","","","","","","","","","","","","",""
"АМ5","","до 0.3","0.6 - 1","до 0.1","","","","","0.15 - 0.35","92.45 - 94.75","4.5 - 5.3","","","","до 0.2","","","","","","до 0.2","","до 0.05","","","","","","","","","","","всего 0.9","до 0.2","","","","","","","","","","","","","","","","","",""
"АМг0.5","","до 0.1","до 0.2","","","","","","","98.7 - 99.6","до 0.1","","","","до 0.1","","","","","","","","0.4 - 0.8","","","","","","","","","","","прочие, каждая 0.05; всего 0.1","","","","","","","","","","","","","","","","","","",""
"АМг1.5","","до 0.4","до 0.1","","","","до 0.1","","","96.45 - 98.9","до 0.2","","","","до 0.7","","","","","","","","1.1 - 1.8","","","","","","","","","","","прочие, каждая 0.05; всего 0.15","до 0.25","","","","","","","","","","","","","","","","","",""
"АМг1","","до 0.3","до 0.2","","","","до 0.1","","","97.15 - 99.5","до 0.2","","","","до 0.7","","","","","","","","0.5 - 1.1","","","","","","","","","","","прочие, каждая 0.05; всего 0.15","до 0.25","","","","","","","","","","","","","","","","","",""
"АМг10","","до 0.2","до 0.1","","","","","","0.05 - 0.15","88.5 - 90.35","до 0.15","","","","до 0.2","","","","","","0.05 - 0.2","","9.5 - 10.5","","","","","","","","","","","всего 0.5","до 0.1","","","","","","","","","0.05 - 0.15","","","","","","","","",""
"АМг10ч","","до 0.05","до 0.1","","","","","","0.05 - 0.15","88.9 - 90.35","до 0.05","","","","до 0.5","","","","","","0.05 - 0.2","","9.5 - 10.5","","","","","","","","","","","всего 0.2","до 0.05","","","","","","","","","0.05 - 0.15","","","","","","","","",""
"АМг11","","0.8 - 1.2","","","","","","","0.05 - 0.15","84.28 - 88.62","","","","","до 1.2","","","","","","до 0.2","","10.5 - 13","","","","","","","","","","","всего 1.3","до 0.1","","","","","","","","","0.03 - 0.07","","","","","","","","",""
"АМг1М1","","до 0.7","1 - 1.5","","","","","","до 0.2","95.15 - 98.2","до 0.25","","","","до 0.7","","","","","","","","0.8 - 1.3","","","","","","","","","","","прочие, каждая 0.05; всего 0.15","до 0.2","","","","","","","","","","","","","","","","","",""
"АМг2.5","","до 0.25","до 0.1","","","","0.15 - 0.35","","","95.9 - 97.65","до 0.1","","","","до 0.4","","","","","","","","2.2 - 2.8","","","","","","","","","","","прочие, каждая 0.05; всего 0.15","до 0.1","","","","","","","","","","","","","","","","","",""
"АМг2","","до 0.4","0.1 - 0.5","","","","до 0.05","","до 0.15","95.7 - 98.2","до 0.15","","","","до 0.5","","","","","","","","1.7 - 2.4","","","","","","","","","","","прочие, каждая 0.05; всего 0.15","до 0.15","","","","","","","","","","","","","","","","","",""
"АМг3.5","","до 0.25","до 0.1","","","","0.15 - 0.35","","до 0.2","94.5 - 96.75","до 0.1","","","","до 0.4","","","","","0.1< Mn+Cr <0.5","","","3.1 - 3.9","","","","","","","","","","","прочие, каждая 0.05; всего 0.15","до 0.2","","","","","","","","","до 0.0008","","","","","","","","",""
"АМг3","","0.5 - 0.8","0.3 - 0.6","","","","до 0.05","","до 0.1","93.8 - 96","до 0.1","","","","до 0.5","","","","","","","","3.2 - 3.8","","","","","","","","","","","прочие, каждая 0.05; всего 0.1","до 0.2","","","","","","","","","","","","","","","","","",""
"АМг3С","","до 0.5","до 0.6","","","","до 0.25","","до 0.2","93.895 - 97.3","до 0.1","","","","до 0.5","","","","","","","","2.7 - 3.6","","","","","","","","","","","прочие, каждая 0.05; всего 0.15","до 0.2","","","","","","","","","до 0.005","","","","","","","","",""
"АМг4.5","","до 0.4","0.4 - 1","","","","0.05 - 0.25","","до 0.15","92.545 - 95.55","до 0.1","","","","до 0.4","","","","","","","","4 - 4.9","","","","","","","","","","","прочие, каждая 0.05; всего 0.15","до 0.25","","","","","","","","","до 0.005","","","","","","","","",""
"АМг4","","до 0.4","0.2 - 0.7","","","","0.05 - 0.25","","до 0.15","93.15 - 96.23","до 0.1","","","","до 0.5","","","","","","","","3.5 - 4.5","","","","","","","","","","","прочие, каждая 0.05; всего 0.15","до 0.25","","","","","","","","","0.0002 - 0.005","","","","","","","","",""
"АМг4К1.5М","","1.3 - 1.7","0.6 - 0.9","","","","","","0.1 - 0.25","90.45 - 92.8","0.7 - 1","","","","до 0.4","","","","","","","","4.5 - 5.2","","","","","","","","","","","всего 0.3","до 0.1","","","","","","","","","0.002 - 0.004","","","","","","","","",""
"АМг4К1.5М1","","1.3 - 1.7","0.6 - 0.9","","","","","","0.1 - 0.25","90.45 - 92.8","0.7 - 1","","","","до 0.4","","","","","","","","4.5 - 5.2","","","","","","","","","","","всего 0.3","до 0.1","","","","","","","","","0.002 - 0.004","","","","","","","","",""
"АМг5","","до 0.5","0.3 - 0.8","","","","","","0.02 - 0.1","91.9 - 94.68","до 0.1","","","","до 0.5","","","","","","","","4.8 - 5.8","","","","","","","","","","","прочие, каждая 0.05; всего 0.1","до 0.2","","","","","","","","","0.0002 - 0.005","","","","","","","","",""
"АМг5К","","0.8 - 1.3","0.1 - 0.4","","","","","","","91 - 94.6","до 0.1","","","","до 1.5","","","","","","до 0.15","","4.5 - 5.5","","","","","","","","","","","всего 1.8","до 0.2","","","","","","","","","","","","","","","","","",""
"АМг5Мц","","до 0.3","0.4 - 1","","","","","","0.05 - 0.15","91.85 - 94.75","до 0.3","","","","до 0.5","","","","","","до 0.1","","4.8 - 6.3","","","","","","","","","","","всего 0.7","","","","","","","","","","","","","","","","","","",""
"АМг5П","","до 0.4","0.2 - 0.6","","","","","","","92.6 - 95.1","до 0.2","","","","до 0.4","","","","","","","","4.7 - 5.7","","","","","","","","","","","прочие, каждая 0.05; всего 0.1","","","","","","","","","","","","","","","","","","",""
"АМг6","","до 0.4","0.5 - 0.8","","","","","","0.02 - 0.1","91.1 - 93.68","до 0.1","","","","до 0.4","","","","","","","","5.8 - 6.8","","","","","","","","","","","прочие, каждая 0.05; всего 0.1","до 0.2","","","","","","","","","0.0002 - 0.005","","","","","","","","",""
"АМг6Л","","до 0.2","до 0.1","","","","","","0.05 - 0.15","92.05 - 93.88","до 0.15","","","","до 0.2","","","","","","0.05 - 0.2","","6 - 7","","","","","","","","","","","всего 0.5","до 0.1","","","","","","","","","0.02 - 0.1","","","","","","","","",""
"АМг6лч","","до 0.05","до 0.1","","","","","","0.05 - 0.15","92.35 - 93.88","до 0.05","","","","до 0.05","","","","","","0.05 - 0.2","","6 - 7","","","","","","","","","","","всего 0.2","до 0.05","","","","","","","","","0.02 - 0.1","","","","","","","","",""
"АМг7","","0.5 - 1","0.25 - 0.6","","","","","","","89.4 - 93.25","до 0.1","","","","до 0.9","","","","","","","","6 - 8","","","","","","","","","","","всего 1","до 0.2","","","","","","","","","до 0.01","","","","","","","","",""
"АМК","","9 - 11","до 0.1","","","","","","до 0.1","86.3 - 90.2","0.8 - 1.2","","","","до 0.4","","","","","","","","до 0.3","","","","","","до 0.1","","","","","прочих 0.3","","","","","до 0.5","","","","","","","","","","","","","",""
"АМСТ","","до 0.5","до 0.2","","","","","","0.03 - 0.12","90.03 - 94.64","0.7 - 1.2","","","","до 0.75","","","","","","","","","","","","","","0.03 - 0.3","","","","","прочих 0.3","до 0.1","","","","4.6 - 6.5","","","","","","","","","","","","","",""
"АМц","","до 0.6","1 - 1.5","","","","","","","96.35 - 99","0.05 - 0.2","","","","до 0.7","","","","","","","","","","","","","","","","","","","прочие, каждая 0.05; всего 0.15","до 0.1","","","","","","","","","","","","","","","","","",""
"АМцС","","0.15 - 0.35","1 - 1.4","","","","","","до 0.1","97.35 - 98.6","до 0.1","","","","0.25 - 0.45","","","","","","","","до 0.05","","","","","","","","","","","прочие, каждая 0.05; всего 0.1","до 0.1","","","","","","","","","","","","","","","","","",""
"АН-2.5","","до 0.4","","2.7 - 3.3","","","","","","95.4 - 97.3","до 0.3","","","","до 0.5","","","","","","","","","","","","","","","","","","","прочих 0.1","","","","","","","","","","","","","","","","","","",""
"АО12-1","","","","0.4 - 0.6","","","","","","84.5 - 87.8","0.8 - 1.2","","","","до 0.3","","","","","","","","","","","","","","","","","","","прочих 0.55","","11 - 14","","","","","","","","","","","","","","","","",""
"АО20-1","","до 0.5","","","","","","","0.02 - 0.2","74.35 - 82.28","0.7 - 1.2","","","","до 0.5","","","","","","","","","","","","","","","","","","","прочих 0.1","до 0.25","17 - 23","","","","","","","","","","","","","","","","",""
"АО3-1","","1.7 - 2.1","","0.3 - 0.5","","","","","","92.2 - 95.2","0.8 - 1.2","","","","","","","","","","","","","","","","","","","","","","","","","2 - 4","","","","","","","","","","","","","","","","",""
"АО3-7","","0.6 - 1.2","0.5 - 0.8","","","","","","","84.95 - 89.4","7 - 8.5","","","","до 0.5","","","","","","","","до 0.35","","","","","","","","","","","","до 0.2","2.5 - 3.5","","","","","","","","","","","","","","","","",""
"АО6-1","","до 0.3","","0.7 - 1.3","","","","","","89.5 - 93.6","0.7 - 1.3","","","","до 0.3","","","","","","","","","","","","","","","","","","","прочих 0.3","","5 - 7","","","","","","","","","","","","","","","","",""
"АО9-1","","до 0.7","","","","","","","0.02 - 0.2","87.05 - 91.18","0.8 - 1.2","","","","до 0.5","","","","","","","","","","","","","","","","","","","прочих 0.1","до 0.25","8 - 10","","","","","","","","","","","","","","","","",""
"АО9-2","","0.3 - 0.7","","0.8 - 1.2","","","","","","85.5 - 88.9","2 - 2.5","","","","до 0.5","","","","","","","","","","","","","","","","","","","прочих 0.1","","8 - 10","","","","","","","","","","","","","","","","",""
"АО9-2Б","","","","","","","","","0.02 - 0.1","87.9 - 89.98","1.5 - 2","","","","","","","","","","","","","","","","","","","","","","","","","8.5 - 10","","","","","","","","","","","","","","","","",""
"АСМ","","до 0.5","до 0.2","","","","","","","91.05 - 96.2","до 0.1","","","","до 0.75","","","","","","","","0.3 - 0.7","","","","","","","","","","","прочих 0.1","до 0.1","","","","3.5 - 6.5","","","","","","","","","","","","","",""
"АЦ4Мг","","до 0.3","0.2 - 0.5","","","","","","0.1 - 0.2","91.9 - 94.7","до 0.2","","","","до 0.5","","","","","","до 0.1","","1.5 - 2","","","","","","","","","","","всего 0.9","3.5 - 4.5","","","","","","","","","до 0.1","","","","","","","","",""
"АЦпл","","до 0.3","до 0.025","","","","","","до 0.15","97.825 - 99.1","","","","","до 0.3","","","","","","","","","","","","","","","","","","","прочие, каждая 0.05; всего 0.1","0.9 - 1.3","","","","","","","","","","","","","","","","","",""
"В124","","8 - 11","0.1 - 0.3","","","","","","0.1 - 0.3","83.65 - 88.64","3 - 4","","","","до 0.3","","","0.01 - 0.1","","","","","0.15 - 0.35","","","","","","","","","","","всего 0.3","","","","","","","","","","","","","","","","","","",""
"В2616","","6.5 - 8.5","","","","","","","0.1 - 0.3","86.9 - 90.69","2.5 - 3.5","","","","до 0.4","","","0.01 - 0.1","","","0.025 - 0.05","","0.15 - 0.4","","","","","","","","","","","","","","","","","","","","","","","","","","","","","","0.05 - 0.3"
"В65","","до 0.25","0.3 - 0.5","","","","","","до 0.1","93.65 - 95.65","3.9 - 4.5","","","","до 0.2","","","","","","","","0.15 - 0.3","","","","","","","","","","","прочие, каждая 0.05; всего 0.1","до 0.1","","","","","","","","","","","","","","","","","",""
"В93","","до 0.2","до 0.1","","","","","","до 0.1","88.35 - 91.1","0.8 - 1.2","","","","0.2 - 0.45","","","","","","","","1.6 - 2.2","","","","","","","","","","","прочие, каждая 0.05; всего 0.1","6.3 - 7.3","","","","","","","","","","","","","","","","","",""
"В93пч","","до 0.1","до 0.1","","","","","","до 0.1","88.6 - 90.9","0.8 - 1.2","","","","0.2 - 0.4","","","","","","","","1.6 - 2.2","","","","","","","","","","","прочие, каждая 0.05; всего 0.1","6.5 - 7.3","","","","","","","","","","","","","","","","","",""
"В94","","до 0.2","до 0.1","до 0.1","","","до 0.05","","0.02 - 0.08","88.47 - 91.08","1.8 - 2.4","","","","до 0.2","","","","","","","","1.2 - 1.6","","","","","","","","","","","прочие, каждая 0.05; всего 0.1","5.9 - 6.8","","","","","","","","","","","","","","","","","",""
"В95-1","","до 1.5","0.2 - 0.8","до 0.2","","","до 0.25","","","88.85 - 97.4","1 - 3","","","","до 1","","","","","Ti+Zr < 0.2","","","0.6 - 2.6","","","","","","","","","","","прочие, каждая 0.05; всего 0.2","0.8 - 2","","","","","","","","","","","","","","","","","",""
"В95-2","","до 1.5","0.2 - 0.8","до 0.2","","","до 0.25","","","84.25 - 95.8","1 - 3","","","","до 0.9","","","","","Ti+Zr < 0.15","","","1 - 2.8","","","","","","","","","","","прочие, каждая 0.05; всего 0.2","2 - 6.5","","","","","","","","","","","","","","","","","",""
"В95","","до 0.5","0.2 - 0.6","до 0.1","","","0.1 - 0.25","","до 0.05","86.3 - 91.5","1.4 - 2","","","","до 0.5","","","","","","","","1.8 - 2.8","","","","","","","","","","","прочие, каждая 0.05; всего 0.1","5 - 7","","","","","","","","","","","","","","","","","",""
"В95оч","","до 0.1","0.2 - 0.6","","","","0.1 - 0.25","","до 0.05","87.55 - 91.5","1.4 - 2","","","","до 0.15","","","","","","","","1.8 - 2.8","","","","","","","","","","","прочие, каждая 0.05; всего 0.1","5 - 6.5","","","","","","","","","","","","","","","","","",""
"В95П","","до 0.3","0.3 - 0.5","","","","0.1 - 0.25","","","87.45 - 90.7","1.4 - 2","","","","до 0.3","","","","","","","","2 - 2.6","","","","","","","","","","","прочие, каждая 0.05; всего 0.1","5.5 - 6.5","","","","","","","","","","","","","","","","","",""
"В95пч","","до 0.1","0.2 - 0.6","до 0.1","","","0.1 - 0.25","","до 0.05","87.45 - 91.45","1.4 - 2","","","","0.05 - 0.25","","","","","","","","1.8 - 2.8","","","","","","","","","","","прочие, каждая 0.05; всего 0.1","5 - 6.5","","","","","","","","","","","","","","","","","",""
"В96","","до 0.3","0.2 - 0.5","","","","0.1 - 0.25","","до 0.05","83.7 - 87.4","2.2 - 2.8","","","","до 0.5","","","","","","","","2.5 - 3.2","","","","","","","","","","","прочие, каждая 0.05; всего 0.1","7.6 - 8.6","","","","","","","","","","","","","","","","","",""
"В96ц","","до 0.3","до 0.1","","","","","","до 0.03","84.27 - 87.6","2 - 2.6","","","","до 0.4","","","","","","0.1 - 0.2","","2.3 - 3","","","","","","","","","","","прочие, каждая 0.05; всего 0.1","8 - 9","","","","","","","","","","","","","","","","","",""
"В96Ц1","","до 0.3","0.3 - 0.8","","","","","","","83.84 - 87.3","2 - 2.6","","","","до 0.3","","","","","","0.1 - 0.16","","2.3 - 3","","","","","","","","","","","","8 - 9","","","","","","","","","","","","","","","","","",""
"ВАК4","","до 1.2","до 0.3","до 1.5","","","","","до 0.1","91.8 - 99","до 3","","","","до 1.3","","","","","","","","до 1.8","","","","","","","","","","","прочие, каждая 0.05; всего 0.2","до 0.5","","","","","","","","","","","","","","","","","",""
"ВАК6","","до 1.2","до 1.2","до 0.1","","","до 0.35","","до 0.15","90 - 99","до 4.8","","","","до 0.8","","","","","","","","до 1","","","","","","","","","","","прочие, каждая 0.05; всего 0.2","до 0.5","","","","","","","","","","","","","","","","","",""
"ВАЛ1","","до 0.3","0.6 - 1","0.8 - 1.2","","","","","","90.6 - 92.9","5.5 - 6.2","","","","до 0.3","0.15 - 0.3","","","","","0.05 - 0.2","","до 0.05","","","","","","","","","","","всего 0.5","","","","","","","","","","","","","","","","","","",""
"ВАЛ10","","до 0.2","0.35 - 0.8","","","","","","0.15 - 0.35","93.1 - 95","4.5 - 5.1","","","","до 0.15","","","","","","до 0.15","","до 0.05","","","","","","","","","","","всего 0.6","до 0.1","","","","","","","","","","","","","","","","","","0.07 - 0.25"
"ВАЛ10М","","0.5 - 2.5","0.3 - 0.8","","","","","","0.1 - 0.3","90.1 - 94.5","4.5 - 6","","","","","","","","","","","","","","","","","","","","","","","","","","","","","","","","","","","","","","","","","","0.1 - 0.3"
"ВАЛ11","","","0.1 - 0.2","","","","0.005 - 0.15","","0.1 - 0.3","89.4 - 91.62","","","","","","","","","","","0.1 - 0.3","","6 - 7","","","","","","","","","","","","2 - 2.5","","","","","","","","","0.07 - 0.15","","","","","","","","",""
"ВАЛ12","","до 0.2","","","","","","","0.1 - 0.3","86.9 - 90.3","1 - 1.5","","","","до 0.3","","","","","","0.05 - 0.25","","2 - 2.8","","","","","","","","","","","","6.5 - 7.5","","","","","","","","","0.05 - 0.25","","","","","","","","",""
"ВАЛ5","","6.5 - 8.5","до 0.1","","","","","","0.1 - 0.3","89.25 - 92.9","до 0.3","","","","до 0.6","","","до 0.1","","","до 0.2","","0.35 - 0.55","","","","","","","","","","","всего 1","до 0.3","","","","","","","","","0.15 - 0.4","","","","","","","","",""
"ВАЛ8","","7 - 8.5","","","","","","","0.1 - 0.25","85.4 - 89.65","2.5 - 3.5","","","","до 0.4","","","0.005 - 0.1","","","до 0.15","","0.2 - 0.45","","","","","","","","","","","всего 0.6","0.5 - 1","","","","","","","","","0.05 - 0.25","","","","","","","","","до 0.15"
"ВД","","до 0.7","до 1","до 0.1","","","","","до 0.2","87 - 99","до 7","","","","до 0.8","","","","","","до 0.2","","до 2.6","","","","","","","","","","","прочие, каждая 0.05; всего 0.2","до 0.5","","","","","","","","","","","","","","","","","",""
"ВД1","","до 1","0.3 - 0.8","до 0.2","","","","","до 0.2","89.7 - 97.3","2 - 5","","","","до 1","","","","","","","","0.4 - 1.6","","","","","","","","","","","прочие, каждая 0.05; всего 0.2","до 0.7","","","","","","","","","","","","","","","","","",""
"ВД17","","до 0.3","0.45 - 0.7","","","","","","до 0.1","92.8 - 94.95","2.6 - 3.2","","","","до 0.3","","","","","","","","2 - 2.4","","","","","","","","","","","прочие, каждая 0.05; всего 0.1","до 0.1","","","","","","","","","","","","","","","","","",""
"ВДч","","до 0.7","до 1","до 0.1","","","","","до 0.2","87 - 99","до 7","","","","до 0.8","","","","","","до 0.2","","до 2.6","","","","","","","","","","","прочие, каждая 0.05; всего 0.2","до 0.5","","","","","","","","","","","","","","","","","",""
"ВКЖЛС-2","","20 - 22","0.2 - 0.4","2.2 - 2.8","","","0.2 - 0.4","","0.1 - 0.3","74.9 - 69.5","2.2 - 3","","","","до 0.9","","","","","","","","0.2 - 0.5","","до 0.05","","","","","","","","","всего 1.1","до 0.2","до 0.01","","","","","","","","","","","","","","","","",""
"Д1","","0.2 - 0.8","0.4 - 1","","","","до 0.1","","до 0.15","91.7 - 95.5","3.5 - 4.5","","","","до 0.7","","","","","Ti+Zr < 0.2","","","0.4 - 0.8","","","","","","","","","","","прочие, каждая 0.05; всего 0.15","до 0.25","","","","","","","","","","","","","","","","","",""
"Д12","","до 0.3","1 - 1.5","","","","","","","95.7 - 98.2","до 0.25","","","","до 0.7","","","","","","","","0.8 - 1.3","","","","","","","","","","","прочие, каждая 0.05; всего 0.15","до 0.25","","","","","","","","","","","","","","","","","",""
"Д16","","до 0.5","0.3 - 0.9","","","","до 0.1","","до 0.15","90.9 - 94.7","3.8 - 4.9","","","","до 0.5","","","","","Ti+Zr < 0.2","","","1.2 - 1.8","","","","","","","","","","","прочие, каждая 0.05; всего 0.15","до 0.25","","","","","","","","","","","","","","","","","",""
"Д16П","","до 0.5","0.3 - 0.7","","","","","","до 0.1","91.9 - 94.7","3.8 - 4.5","","","","до 0.5","","","","","","","","1.2 - 1.6","","","","","","","","","","","прочие, каждая 0.05; всего 0.1","до 0.1","","","","","","","","","","","","","","","","","",""
"Д16ч","","до 0.2","0.3 - 0.9","","","","до 0.1","","до 0.15","91.4 - 94.7","3.8 - 4.9","","","","до 0.3","","","","","","","","1.2 - 1.8","","","","","","","","","","","прочие, каждая 0.05; всего 0.15","до 0.25","","","","","","","","","","","","","","","","","",""
"Д18","","до 0.5","до 0.2","","","","до 0.1","","","94.35 - 97.6","2.2 - 3","","","","до 0.5","","","","","","","","0.2 - 0.5","","","","","","","","","","","прочие, каждая 0.05; всего 0.15","до 0.1","","","","","","","","","","","","","","","","","",""
"Д19","","до 0.5","0.5 - 1","","","","","","до 0.1","91.095 - 94","3.8 - 4.3","","","","до 0.5","","","","","","","","1.7 - 2.3","","","","","","","","","","","прочие, каждая 0.05; всего 0.1","до 0.1","","","","","","","","","0.0002 - 0.005","","","","","","","","",""
"Д19П","","до 0.3","0.5 - 0.8","","","","","","до 0.1","92.1 - 94.2","3.2 - 3.7","","","","до 0.3","","","","","","","","2.1 - 2.6","","","","","","","","","","","прочие, каждая 0.05; всего 0.1","до 0.1","","","","","","","","","0.0002 - 0.005","","","","","","","","",""
"Д19ч","","до 0.2","0.4 - 0.9","","","","","","до 0.1","91.8 - 94.1","3.8 - 4.3","","","","до 0.3","","","","","","","","1.7 - 2.3","","","","","","","","","","","прочие, каждая 0.05; всего 0.1","до 0.1","","","","","","","","","0.0002 - 0.005","","","","","","","","",""
"Д1П","","до 0.5","0.4 - 0.8","","","","","","до 0.1","92.65 - 95.4","3.8 - 4.5","","","","до 0.5","","","","","","","","0.4 - 0.8","","","","","","","","","","","прочие, каждая 0.05; всего 0.1","до 0.1","","","","","","","","","","","","","","","","","",""
"Д20","","до 0.3","0.4 - 0.8","","","","","","0.1 - 0.2","90.95 - 93.5","6 - 7","","","","до 0.3","","","","","","до 0.2","","до 0.05","","","","","","","","","","","прочие, каждая 0.05; всего 0.1","до 0.1","","","","","","","","","","","","","","","","","",""
"Д21","","до 0.3","0.4 - 0.8","","","","","","0.1 - 0.2","90.75 - 93.25","6 - 7","","","","до 0.3","","","","","","","","0.25 - 0.45","","","","","","","","","","","прочие, каждая 0.1; всего 0.05","до 0.1","","","","","","","","","","","","","","","","","",""
