Repository: sad-engineer/materials

# materials

`materials` - это пакет Python для работы с базой данных материалов. Пакет предоставляет простой доступ к информации о материалах, включая их характеристики, химический состав, механические и технологические свойства. Основная цель пакета - упростить взаимодействие с базой данных материалов через функции, выполняющие CRUD-операции.

Материал демонстрационный, показывает навыки работы.

## Установка

Для установки пакета `materials` используйте команду:

```sh
pip install git+https://github.com/sad-engineer/materials.git
```

File: materials/data/chemical_composition.csv (part 14 of 14)
"brand","C","Si","Mn","Ni","S","P","Cr","Mo","Ti","Al","Cu","V","РЗМ","Nb","Fe","Ce","W","B","N","Other","Zr","Ca","Mg","Co","Pb","Se","Arsenicum","Bi","Te","O","La","Y","Hf","Примесей","Zn","Sn","Ba","Ta","Sb","Твердость_Cu__Сплав_деформированый","Ag","Li","NiandCo","Be","CuandP","CuandAg","Na","Sc","F","Sr","Ga","AlandMg","Cd"
"ЖЛС","","11 - 13","до 0.15","1 - 1.3","","","","","до 0.2","83.3 - 85.8","1.2 - 1.4","","","","до 0.5","","","","","","","","1 - 1.3","","","","","","","","","","","","до 0.15","","","","","","","","","","","","","","","","","",""
"КС740","","16 - 18","0.6 - 1","1.1 - 1.7","","","","","","76.9 - 79.8","1.8 - 2.4","","","","до 0.5","","","","","","","","0.7 - 1.2","","","","","","","","","","","","","","","","","","","","","","","","","","","","","",""
"КС741","","19 - 22","0.6 - 1","1.1 - 1.7","","","","","","72.9 - 76.8","1.8 - 2.4","","","","до 0.5","","","","","","","","0.7 - 1.2","","","","","","","","","","","","","","","","","","","","","","","","","","","","","",""
"ММ","","до 0.6","1 - 1.5","","","","до 0.1","","до 0.1","95.85 - 98.8","до 0.3","","","","до 0.7","","","","","","","","0.2 - 0.6","","","","","","","","","","","прочие, каждая 0.05; всего 0.15","до 0.25","","","","","","","","","","","","","","","","","",""
"Св1201","","до 0.08","0.2 - 0.4","","","","","","0.1 - 0.2","91.9 - 93.55","6 - 6.8","0.05 - 0.15","","","до 0.15","","","","","","0.1 - 0.25","","до 0.02","","","","","","","","","","","прочие, каждая 0.001; всего 0.3","до 0.05","","","","","","","","","","","","","","","","","",""
"Св1557","","до 0.15","0.2 - 0.6","","","","0.07 - 0.15","","","92.9 - 95.03","до 0.05","","","","до 0.3","","","","","","0.2 - 0.35","","4.5 - 5.5","","","","","","","","","","","прочие, каждая 0.1; всего 0.6","","","","","","","","","","0.002 - 0.005","","","","","","","","",""
"Св1577пч","","до 0.1","0.5 - 0.8","","","","0.1 - 0.2","","","91.8 - 93.75","до 0.1","","","","до 0.15","","","","","","0.15 - 0.25","","5.5 - 6.5","","","","","","","","","","","всего 0.1","до 0.1","","","","","","","","","","","","","","","","","",""
"СвА5","","0.1 - 0.25","","","","","","","","min 99.5","до 0.015","","","","0.2 - 0.35","","","","","","","","","","","","","","","","","","","прочие, каждая 0.05; всего 0.5","","","","","","","","","","","","","","","","","","",""
"СвА85Т","","до 0.04","","","","","","","0.2 - 0.5","99.38 - 99.8","до 0.01","","","","до 0.04","","","","","","","","до 0.01","","","","","","","","","","","всего 0.08","до 0.02","","","","","","","","","","","","","","","","","",""
"СвА97","","до 0.015","","","","","","","","min 99.97","до 0.005","","","","до 0.015","","","","","","","","","","","","","","","","","","","прочие, каждая 0.01; всего 0.03","","","","","","","","","","","","","","","","","","",""
"СвА99","","до 0.003","","","","","","","","min 99.99","до 0.003","","","","до 0.003","","","","","","","","","","","","","","","","","","","прочие, каждая 0.001; всего 0.01","до 0.003","","","","","","","","","","","","","","","","","",""
"СвАК10","","7 - 10","","","","","","","","89 - 93","до 0.1","","","","до 0.6","","","","","","","","до 0.1","","","","","","","","","","","прочие, каждая 0.1; всего 1.1","до 0.2","","","","","","","","","","","","","","","","","",""
"СвАК5","","4.5 - 6","","","","","","","0.1 - 0.2","93 - 95.4","до 0.2","","","","до 0.6","","","","","Zn+Sn <0.1","","","","","","","","","","","","","","прочие, каждая 0.1; всего 1.1","","","","","","","","","","","","","","","","","","",""
"СвАК5у","","4.5 - 6","","","","","","","0.1 - 0.2","93.3 - 95.4","до 0.2","","","","до 0.3","","","","","","","","","","","","","","","","","","","прочие, каждая 0.1; всего 1","","","","","","","","","","","","","","","","","","",""
"СвАМг3","","0.5 - 0.8","0.3 - 0.6","","","","","","","94.05 - 96","до 0.05","","","","до 0.5","","","","","","","","3.2 - 3.8","","","","","","","","","","","прочие, каждая 0.1; всего 0.85","до 0.2","","","","","","","","","","","","","","","","","",""
"СвАМг5","","до 0.4","0.5 - 0.8","","","","","","0.1 - 0.2","92.25 - 94.7","до 0.05","","","","до 0.4","","","","","","","","4.8 - 5.8","","","","","","","","","","","прочие, каждая 0.1; всего 1.4","до 0.2","","","","","","","","","0.002 - 0.005","","","","","","","","",""
"СвАМг6","","до 0.4","0.5 - 0.8","","","","","","0.1 - 0.2","91.1 - 93.6","до 0.1","","","","до 0.4","","","","","","","","5.8 - 6.8","","","","","","","","","","","прочие, каждая 0.1; всего 1.2","до 0.2","","","","","","","","","0.002 - 0.005","","","","","","","","",""
"СвАМг61","","до 0.4","0.8 - 1.1","","","","","","","91.23 - 93.7","до 0.05","","","","до 0.4","","","","","","0.002 - 0.12","","5.5 - 6.5","","","","","","","","","","","прочие, каждая 0.1; всего 1.15","до 0.2","","","","","","","","","0.0001 - 0.0003","","","","","","","","",""
"СвАМг63","","до 0.05","0.5 - 0.8","","","","","","","91.85 - 93.55","до 0.05","","","","до 0.05","","","","","","0.15 - 0.35","","5.8 - 6.8","","","","","","","","","","","прочие, каждая 0.001; всего 0.15","до 0.05","","","","","","","","","0.002 - 0.005","","","","","","","","",""
"СвАМц","","0.2 - 0.4","1 - 1.5","","","","","","","97.25 - 98.5","до 0.2","","","","0.3 - 0.5","","","","","","","","до 0.05","","","","","","","","","","","прочие, каждая 0.1; всего 1.35","до 0.1","","","","","","","","","","","","","","","","","",""
"СИЛ-0","","10 - 13","до 0.08","","","","","","до 0.08","86.33 - 90","до 0.02","","","","до 0.35","","","","","","","до 0.08","","","","","","","","","","","","","до 0.06","","","","","","","","","","","","","","","","","",""
"СИЛ-00","","10 - 13","до 0.03","","","","","","до 0.03","86.64 - 90","до 0.02","","","","до 0.2","","","","","","","до 0.04","","","","","","","","","","","","","до 0.04","","","","","","","","","","","","","","","","","",""
"СИЛ-1","","10 - 13","до 0.4","","","","","","до 0.13","85.81 - 90","до 0.02","","","","до 0.5","","","","","","","до 0.08","","","","","","","","","","","","","до 0.06","","","","","","","","","","","","","","","","","",""
"СИЛ-2","","10 - 13","до 0.5","","","","","","до 0.2","85.29 - 90","до 0.03","","","","до 0.7","","","","","","","до 0.2","","","","","","","","","","","","","до 0.08","","","","","","","","","","","","","","","","","",""
"Сил1С","","10 - 12.5","до 0.5","","","","","","до 0.15","86.1 - 90","до 0.02","","","","до 0.5","","","","","","","до 0.1","до 0.05","","","","","","","","","","","прочие, каждая 0.05;","до 0.08","","","","","","","","","","","","","","","","","",""
"Сил2С","","8.5 - 9.5","до 0.1","","","","","","до 0.1","89.84 - 91.5","до 0.03","","","","до 0.2","","","","","","","до 0.1","до 0.05","","","","","","","","","","","прочие, каждая 0.05;","до 0.08","","","","","","","","","","","","","","","","","",""
"CuA110Fe3Mn1","","до 0.1","1 - 2","","","до 0.01","","","","9 - 11","82.3 - 88","","","","2 - 4","","","","","","","","","","до 0.03","","","","","","","","","всего 0.7","до 0.5","до 0.1","","","","","","","","","","","","","","","","",""
"CuA110Fe4Ni4","","до 0.1","до 0.3","3.5 - 5.5","","до 0.01","","","","9.5 - 11","77.4 - 83.5","","","","3.5 - 5.5","","","","","","","","","","до 0.02","","","","","","","","","всего 0.6","до 0.3","до 0.1","","","","","","","","","","","","","","","","",""
"CuA15","","до 0.1","до 0.5","","","до 0.01","","","","4 - 6","92.9 - 96","","","","до 0.5","","","","","","","","","","до 0.03","","","","","","","","","всего 1.1","до 0.5","до 0.1","","","","","","","","","","","","","","","","",""
"CuA18","","до 0.1","до 0.5","","","до 0.01","","","","6 - 8","90.9 - 94","","","","до 0.5","","","","","","","","","","до 0.03","","","","","","","","","всего 1.1","до 0.5","до 0.1","","","","","","","","","","","","","","","","",""
"CuA19Fe3","","до 0.1","до 0.5","","","до 0.01","","","","8 - 10","84.3 - 90","","","","2 - 4","","","","","","","","","","до 0.01","","","","","","","","","всего 1.7","до 1","до 0.1","","","","","","","","","","","","","","","","",""
"CuA19Mn2","","до 0.1","1.5 - 2.5","","","до 0.01","","","","8 - 10","86 - 90.5","","","","до 0.5","","","","","","","","","","до 0.03","","","","","","","","","всего 1.5","до 1","до 0.1","","","","","","","","","","","","","","","","",""
"CuAg0.1","","","","","","","","","","","","","","","","","","","","","","","","","","","","","","","","","","","","","","","","","","","","","","","","","","","","",""
"CuBe2NiCo","","до 0.15","","0.2 - 0.5","","","","","","до 0.15","96.9 - 98","","","","до 0.15","","","","","","","","","","до 0.005","","","","","","","","","всего 0.5","","","","","","","","","","1.8 - 2.1","","","","","","","","",""
"CuBe2NiTi","","до 0.15","","0.2 - 0.4","","","","","0.1 - 0.25","до 0.15","96.75 - 97.85","","","","до 0.15","","","","","","","","","","до 0.005","","","","","","","","","всего 0.5","","","","","","","","","","1.85 - 2.1","","","","","","","","",""
"CuCd1","","","","","","","","","","","","","","","","","","","","","","","","","","","","","","","","","","","","","","","","","","","","","","","","","","","","",""
"CuCr1","","","","","","","","","","","","","","","","","","","","","","","","","","","","","","","","","","","","","","","","","","","","","","","","","","","","",""
"CuFeP","","","","","","0.004 - 0.012","","","","","98.988 - 99.496","","","","","","","","","","","","","","","","","","0.3 - 0.8","","","","","всего 0.2","","","","","","","","","","","","","","","","","","",""
"CuSi3Mn1","","2.7 - 3.5","1 - 1.5","до 0.2","","","","","","","94 - 96.3","","","","до 0.3","","","","","","","","","","до 0.03","","","","","","","","","всего 1","до 0.5","до 0.25","","","","","","","","","","","","","","","","",""
"CuSn5Zn5Pb5-C","","до 0.01","","до 2","до 0.1","до 0.1","","","","до 0.01","83 - 87","","","","до 0.3","","","","","","","","","","4 - 6","","","","","","","","","","4 - 6","4 - 6","","","до 0.25","","","","","","","","","","","","","",""
"БрА10Ж3","","до 0.2","до 0.5","до 1","","до 0.1","","","","8.5 - 10.5","79.4 - 87.1","","","","2 - 4","","","","","","","","","","до 0.3","","до 0.05","","","","","","","всего 2.4","до 1.3","до 0.2","","","до 0.05","","","","","","","","","","","","","",""
"БрА10Ж3Мц2","","до 0.1","1 - 3","до 0.5","","до 0.01","","","","9 - 11","81 - 88","","","","2 - 4","","","","","","","","","","до 0.3","","до 0.01","","","","","","","всего 1","до 0.5","до 0.1","","","до 0.05","","","","","","","","","","","","","",""
"БрА10Ж3р","","до 0.2","до 0.5","до 1","","до 0.1","","","","8.5 - 10.5","80.6 - 87.8","","","","2 - 4","","","","","","","","","","до 0.1","","до 0.05","","","","","","","всего 1.7","до 1","до 0.2","","","до 0.05","","","","","","","","","","","","","",""
"БрА10Ж4Н4Л","","до 0.2","до 0.5","3.5 - 5.5","","до 0.1","","","","9.5 - 11","23.5 - 83.5","","","","3.5 - 5.5","","","","","","","","","","до 0.05","","до 0.05","","","","","","","всего 1.5","до 0.5","до 0.2","","","до 0.05","","","","","","","","","","","","","",""
"БрА10Мц2Л","","до 0.2","1.5 - 2.5","до 1","","до 0.1","","","","9.6 - 11","83.7 - 88.9","","","","до 1","","","","","","","","","","до 0.1","","до 0.05","","","","","","","всего 2.8","до 1.5","до 0.2","","","до 0.05","","","","","","","","","","","","","",""
"БрА11Ж6Н6","","до 0.2","до 0.5","5 - 6.5","","до 0.1","","","","10.5 - 11.5","74 - 79.5","","","","5 - 6.5","","","","","","","","","","до 0.05","","до 0.05","","","","","","","всего 1.5","до 0.6","до 0.2","","","до 0.05","","","","","","","","","","","","","",""
"БрА5","","до 0.1","до 0.5","","","до 0.01","","","","4 - 6","92.9 - 96","","","","до 0.5","","","","","","","","","","до 0.03","","","","","","","","","всего 1.1","до 0.5","до 0.1","","","","","","","","","","","","","","","","",""
"БрА7","","до 0.1","до 0.5","","","до 0.01","","","","6 - 8","90.9 - 94","","","","до 0.5","","","","","","","","","","до 0.03","","","","","","","","","всего 1.1","до 0.5","до 0.1","","","","","","","","","","","","","","","","",""
"БрА7Ж1.5С1.5","","","","","","","","","","6 - 8","87.5 - 92","","","","1 - 1.5","","","","","","","","","","1 - 1.5","","","","","","","","","всего 1.5","","","","","","","","","","","","","","","","","","",""
"БрА7Мц15Ж3Н2Ц2","до 0.05","до 0.1","14 - 15.5","1.5 - 2.5","","до 0.02","","","","6.6 - 7.5","68 - 73.9","","","","2.5 - 3.5","","","","","","","","","","до 0.05","","до 0.05","","","","","","","всего 0.5","1.5 - 2.5","до 0.1","","","до 0.05","","","","","","","","","","","","","",""
"БрА9Ж3Л","","до 0.2","до 0.5","до 1","","до 0.1","","","","8 - 10.5","82.8 - 90","","","","2 - 4","","","","","","","","","","до 0.1","","до 0.05","","","","","","","всего 2.7","до 1","до 0.2","","","до 0.05","","","","","","","","","","","","","",""
"БрА9Ж4","","","","","","","","","","8 - 10","83.3 - 90","","","","2 - 4","","","","","","","","","","","","","","","","","","","всего 2.7","","","","","","","","","","","","","","","","","","",""
"БрА9Ж4Н4Мц1","","до 0.2","0.5 - 1.2","4 - 5","","до 0.03","","","","8.8 - 10","77.6 - 82.7","","","","4 - 5","","","","","","","","","","до 0.05","","до 0.05","","","","","","","всего 1.2","до 1","до 0.2","","","до 0.05","","","","","","","","","","","","","",""
"БрА9Мц2Л","","до 0.2","1.5 - 2.5","до 1","","до 0.1","","","","8 - 9.5","85.2 - 90.5","","","","до 1","","","","","","","","","","до 0.1","","до 0.05","","","","","","","всего 2.8","до 1.5","до 0.2","","","до 0.05","","","","","","","","","","","","","",""
"БрАЖ9-4","","до 0.1","до 0.5","","","до 0.01","","","","8 - 10","84.3 - 90","","","","2 - 4","","","","","","","","","","до 0.01","","","","","","","","","всего 1.7","до 1","до 0.1","","","","","","","","","","","","","","","","",""
"БрАЖ9-4Л","","до 0.2","до 0.5","до 1","","до 0.1","","","","8 - 10.5","82.8 - 90","","","","2 - 4","","","","","","","","","","до 0.1","","до 0.05","","","","","","","всего 2.7","до 1","до 0.2","","","до 0.05","","","","","","","","","","","","","",""
"БрАЖМц10-3-1.5","","до 0.1","1 - 2","","","до 0.01","","","","9 - 11","82.3 - 88","","","","2 - 4","","","","","","","","","","до 0.03","","","","","","","","","всего 0.7","до 0.5","до 0.1","","","","","","","","","","","","","","","","",""
"БрАЖН10-4-4","","до 0.1","до 0.3","3.5 - 5.5","","до 0.01","","","","9.5 - 11","77.4 - 83.5","","","","3.5 - 5.5","","","","","","","","","","до 0.02","","","","","","","","","всего 0.6","до 0.3","до 0.1","","","","","","","","","","","","","","","","",""
"БрАЖН10-4-4Л","","до 0.2","до 0.5","3.5 - 5.5","","до 0.1","","","","9.5 - 11","23.5 - 83.5","","","","3.5 - 5.5","","","","","","","","","","до 0.05","","до 0.05","","","","","","","всего 1.5","до 0.5","до 0.2","","","до 0.05","","","","","","","","","","","","","",""
"БрАЖН11-6-6","","до 0.2","до 0.5","5 - 6.5","","до 0.1","","","","10.5 - 11.5","74 - 79.5","","","","5 - 6.5","","","","","","","","","","до 0.05","","до 0.05","","","","","","","всего 1.5","до 0.6","до 0.2","","","до 0.05","","","","","","","","","","","","","",""
"БрАЖНМц9-4-4-1","","до 0.1","0.5 - 1.2","4 - 5","","до 0.01","","","","8.8 - 10","78.1 - 82.7","","","","4 - 5","","","","","","","","","","до 0.02","","","","","","","","","всего 0.7","до 0.5","до 0.1","","","","","","","","","","","","","","","","",""
"БрАМц10-2","","до 0.1","1.5 - 2.5","","","до 0.01","","","","9 - 11","84.8 - 89.5","","","","до 0.5","","","","","","","","","","до 0.03","","","","","","","","","всего 1.7","до 1","до 0.1","","","","","","","","","","","","","","","","",""
"БрАМц9-2","","до 0.1","1.5 - 2.5","","","до 0.01","","","","8 - 10","86 - 90.5","","","","до 0.5","","","","","","","","","","до 0.03","","","","","","","","","всего 1.5","до 1","до 0.1","","","","","","","","","","","","","","","","",""
"БрАМц9-2Л","","до 0.2","1.5 - 2.5","до 1","","до 0.1","","","","8 - 9.5","85.2 - 90.5","","","","до 1","","","","","","","","","","до 0.1","","до 0.05","","","","","","","всего 2.8","до 1.5","до 0.2","","","до 0.05","","","","","","","","","","","","","",""
"БрАЮЖ3","","до 0.2","до 0.5","до 1","","до 0.1","","","","8.5 - 10.5","79.4 - 87.1","","","","2 - 4","","","","","","","","","","до 0.3","","до 0.05","","","","","","","всего 2.4","до 1.3","до 0.2","","","до 0.05","","","","","","","","","","","","","",""
"БрАЮЖ3Мц2","","до 0.2","1.3 - 3","до 0.5","","до 0.03","","","","9 - 11","78.31 - 86","","","","2 - 4","","","","","","","","","","до 0.1","","до 0.01","","","","","","","всего 1.7","до 1","до 0.1","","","до 0.05","","","","","","","","","","","","","",""
"БрАЮЖ3р","","до 0.2","до 0.5","до 1","","до 0.1","","","","8.5 - 10.5","80.6 - 87.8","","","","2 - 4","","","","","","","","","","до 0.1","","до 0.05","","","","","","","всего 1.7","до 1","до 0.2","","","до 0.05","","","","","","","","","","","","","",""
"БрБ2.5","","до 0.15","","0.2 - 0.5","","","","","","до 0.15","96.4 - 97.5","","","","до 0.15","","","","","","","","","","до 0.005","","","","","","","","","всего 0.5","","","","","","","","","","2.3 - 2.6","","","","","","","","",""
"БрБ2","","до 0.15","","0.2 - 0.5","","","","","","до 0.15","96.9 - 98","","","","до 0.15","","","","","","","","","","до 0.005","","","","","","","","","всего 0.5","","","","","","","","","","1.8 - 2.1","","","","","","","","",""
"БрБНТ1.7","","до 0.15","","0.2 - 0.4","","","","","0.1 - 0.25","до 0.15","97 - 98.1","","","","до 0.15","","","","","","","","","","до 0.005","","","","","","","","","всего 0.5","","","","","","","","","","1.6 - 1.85","","","","","","","","",""
"БрБНТ1.9","","до 0.15","","0.2 - 0.4","","","","","0.1 - 0.25","до 0.15","96.75 - 97.85","","","","до 0.15","","","","","","","","","","до 0.005","","","","","","","","","всего 0.5","","","","","","","","","","1.85 - 2.1","","","","","","","","",""
"БрБНТ1.9Мг","","до 0.15","","0.2 - 0.4","","","","","0.1 - 0.25","до 0.15","96.62 - 97.78","","","","до 0.15","","","","","","","","0.07 - 0.13","","до 0.005","","","","","","","","","всего 0.5","","","","","","","","","","1.85 - 2.1","","","","","","","","",""
"БрВАЖ9-4","","до 0.2","до 0.5","до 1","","до 0.1","","","","8.5 - 10.5","79.4 - 87.1","","","","2 - 4","","","","","","","","","","до 0.3","","до 0.05","","","","","","","всего 2.4","до 1.3","до 0.2","","","до 0.05","","","","","","","","","","","","","",""
"БрВАЖ9-4Л","","до 0.2","до 0.5","до 1","","до 0.1","","","","8.5 - 10.5","80.6 - 87.8","","","","2 - 4","","","","","","","","","","до 0.1","","до 0.05","","","","","","","всего 1.7","до 1","до 0.2","","","до 0.05","","","","","","","","","","","","","",""
"БрВАЖМц10-3-1.5","","до 0.2","1.3 - 3","до 0.5","","до 0.03","","","","9 - 11","78.31 - 86","","","","2 - 4","","","","","","","","","","до 0.1","","до 0.01","","","","","","","всего 1.7","до 1","до 0.1","","","до 0.05","","","","","","","","","","","","","",""
"БрКБ2.5-0.5","","","","","","","","","","","96.6 - 97.3","","","","","","","","","","","","","2.3 - 2.7","","","","","","","","","","","","","","","","","","","","0.4 - 0.7","","","","","","","","",""
"БрКд1","","","","","","","","","","","","","","","","","","","","","","","","","","","","","","","","","","","","","","","","","","","","","","","","","","","","",""
"БрКМц3-1","","2.7 - 3.5","1 - 1.5","до 0.2","","","","","","","94 - 96.3","","","","до 0.3","","","","","","","","","","до 0.03","","","","","","","","","всего 1","до 0.5","до 0.25","","","","","","","","","","","","","","","","",""
"БрКН1-3","","0.6 - 1.1","0.1 - 0.4","2.4 - 3.4","","","","","","до 0.02","94.7 - 96.9","","","","до 0.1","","","","","","","","","","до 0.15","","","","","","","","","всего 0.4","до 0.1","до 0.1","","","","","","","","","","","","","","","","",""
"БрКХКо0.4-0.6-1.6","","0.3 - 0.6","","до 0.2","","","0.4 - 0.8","","","","96.4 - 98.1","","","","до 0.06","","","","","","","","","1.2 - 1.7","до 0.005","","","","","","","","","всего 0.5","до 0.05","","","","","","","","","","","","","","","","","",""
"БрМВТ","","","","","","","","","","","","","","","","","","","","","","","","","","","","","","","","","","","","","","","","","","","","","","","","","","","","",""
"БрМг0.3","","","","","","","","","","","99.3 - 99.6","","","","","","","","","","","","0.2 - 0.5","","","","","","","","","","","всего 0.2","","","","","","","","","","","","","","","","","","",""
"БрМг0.5","","","","","","","","","","","99.2 - 99.7","","","","до 0.05","","","","","","","","0.3 - 0.7","","","","","","","","","","","всего 0.1","","","","","","","","","","","","","","","","","","",""
"БрМг0.8","","","","","","","","","","","98.9 - 99.3","","","","до 0.05","","","","","","","","0.7 - 1","","","","","","","","","","","всего 0.1","","","","","","","","","","","","","","","","","","",""
"БрМц5","","до 0.1","4.5 - 5.5","","","до 0.01","","","","","93.6 - 95.5","","","","до 0.35","","","","","","","","","","до 0.03","","","","","","","","","всего 0.9","до 0.4","до 0.1","","","","","","","","","","","","","","","","",""
"БрНБТ","","","","1.4 - 1.6","","","","","0.05 - 0.15","до 0.15","97.15 - 98.35","","","","","","","","","","","","","","до 0.005","","","","","","","","","всего 0.7","до 0.2","до 0.1","","","","","","","","0.2 - 0.4","","","","","","","","",""
"БрНХК","","","","","","","","","","","","","","","","","","","","","","","","","","","","","","","","","","","","","","","","","","","","","","","","","","","","",""
"БрНХК2.5-0.7-0.6","","0.5 - 0.9","","2 - 2.8","","","0.5 - 1","","","","94.6 - 97","","","","","","","","","","","","","","","","","","","","","","","всего 0.7","","","","","","","","","","","","","","","","","","",""
"БрНЦр","","до 0.03","","0.3 - 0.6","","до 0.005","","","","","99.02 - 99.46","","","","до 0.06","","","","","","0.04 - 0.08","","до 0.002","","до 0.005","","","","","","","","","всего 0.2","до 0.005","","","","","","","","","","","","","","","","","",""
"БрО10","","","","","","","","","","","","","","","","","","","","","","","","","","","","","","","","","","","","","","","","","","","","","","","","","","","","",""
"БрО10С10","","до 0.02","","","","до 0.05","","","","до 0.02","77.1 - 83","","","","до 0.2","","","","","","","","","","8 - 11","","","","","","","","","всего 0.9","до 0.5","9 - 11","","","до 0.3","","","","","","","","","","","","","",""
"БрО10С12Н3","","","","","","","","","","","","","","","","","","","","","","","","","","","","","","","","","","","","","","","","","","","","","","","","","","","","",""
"БрО10Ф1","","до 0.02","","","","0.4 - 1.1","","","","до 0.02","86.9 - 90.6","","","","до 0.2","","","","","","","","","","до 0.3","","","","","","","","","всего 1","до 0.3","9 - 11","","","до 0.3","","","","","","","","","","","","","",""
"БрО10Ц2","","до 0.02","","","","до 0.05","","","","до 0.02","85 - 90","","","","до 0.3","","","","","Si + Al < 0.02 %","","","","","до 0.5","","","","","","","","","всего 1","1 - 3","9 - 11","","","до 0.3","","","","","","","","","","","","","",""
"БрО19","","до 0.02","","","","до 0.1","","","","до 0.02","79.3 - 82","","","","","","","","","","","","","","до 0.5","","","до 0.02","","","","","","всего 1.2","до 0.2","18 - 19.5","","","до 0.3","","","","","","","","","","","","","",""
"БрО3.5Ц7С5","","","","","","","","","","","","","","","","","","","","","","","","","","","","","","","","","","","","","","","","","","","","","","","","","","","","",""
"БрО3Ц12С5","","до 0.02","","","","до 0.05","","","","до 0.02","74.2 - 87","","","","до 0.4","","","","","Si + Al < 0.02 %","","","","","3 - 6","","","","","","","","","всего 1.3","8 - 15","2 - 3.5","","","до 0.5","","","","","","","","","","","","","",""
"БрО3Ц13С4","","до 0.02","","до 2","до 0.08","до 0.1","","","","до 0.02","73.2 - 85.9","","","","до 0.4","","","","","","","","до 0.02","","3 - 6","","до 0.15","","","","","","","всего 1.3","9 - 16","2.1 - 3.5","","","до 0.5","","","","","","","","","","","","","",""
"БрО3Ц6С5","","до 0.05","","до 1","","до 0.1","","","","до 0.05","79.6 - 90.7","","","","до 0.4","","","","","","","","","","3 - 6","","","","","","","","","всего 1.3","3 - 8","2 - 4","","","до 0.5","","","","","","","","","","","","","",""
"БрО3Ц7С5Н","","","","","","","","","","","","","","","","","","","","","","","","","","","","","","","","","","","","","","","","","","","","","","","","","","","","",""
"БрО3Ц7С5Н1","","до 0.02","","0.5 - 2","","до 0.05","","","","до 0.02","77.2 - 88","","","","до 0.4","","","","","Si + Al < 0.02 %","","","","","3 - 6","","","","","","","","","всего 1.3","6 - 9.5","2.5 - 4","","","до 0.5","","","","","","","","","","","","","",""
"БрО3Ц8С4Н1","","до 0.02","","0.5 - 2","до 0.08","до 0.1","","","","до 0.02","76.7 - 86.9","","","","до 0.4","","","","","","","","до 0.02","","3 - 6","","до 0.15","","","","","","","всего 1.3","7 - 10","2.6 - 4","","","до 0.5","","","","","","","","","","","","","",""
"БрО4Ц4С17","","до 0.05","","","","до 0.1","","","","до 0.05","67.2 - 80.5","","","","до 0.4","","","","","","","","","","14 - 20","","","","","","","","","всего 1.3","2 - 6","3.5 - 5.5","","","до 0.5","","","","","","","","","","","","","",""
"БрО4Ц7С5","","до 0.05","","","","до 0.1","","","","до 0.05","77.7 - 87","","","","до 0.4","","","","","","","","","","4 - 7","","","","","","","","","всего 1.3","6 - 9","3 - 5","","","до 0.5","","","","","","","","","","","","","",""
"БрО4Ц8С5","","до 0.05","","до 2","до 0.08","до 0.1","","","","до 0.05","75.85 - 85.1","","","","до 0.4","","","","","","","","до 0.02","","4 - 7","","до 0.15","","","","","","","всего 1.3","6.5 - 9","3.1 - 5.5","","","до 0.5","","","","","","","","","","","","","",""
"БрО5С25","","до 0.02","","","","до 0.05","","","","до 0.02","66.8 - 73","","","","до 0.2","","","","","","","","","","23 - 26","","","","","","","","","всего 1.2","до 0.5","4 - 6","","","до 0.5","","","","","","","","","","","","","",""
"БрО5Ц5С5","","до 0.05","","","","до 0.1","","","","до 0.05","80.7 - 88","","","","до 0.4","","","","","","","","","","4 - 6","","","","","","","","","всего 1.3","4 - 6","4 - 6","","","до 0.5","","","","","","","","","","","","","",""
"БрО5Ц6С5","","до 0.05","","до 1","до 0.08","до 0.1","","","","до 0.05","77.85 - 86","","","","до 0.4","","","","","","","","до 0.02","","4.1 - 6","","до 0.15","","","","","","","всего 1.3","4.5 - 6.5","4.1 - 6","","","до 0.5","","","","","","","","","","","","","",""
"БрО6С6Ц3","","","","","","","","","","","","","","","","","","","","","","","","","","","","","","","","","","","","","","","","","","","","","","","","","","","","",""
"БрО6Ц6С2Х","","","","","","","","","","до 0.1","79.9 - 88","","","","до 0.5","","","","","","","","","","1 - 4","","","","","","","","","всего 1","5 - 7","5 - 7","","","до 0.5","","","","","","","","","","","","","",""
"БрО6Ц6С3","","до 0.02","","","","до 0.05","","","","до 0.05","80.7 - 88","","","","до 0.4","","","","","","","","","","2 - 4","","","","","","","","","всего 1.3","5 - 7","5 - 7","","","до 0.5","","","","","","","","","","","","","",""
"БрО8Н4Ц2","","","","","","","","","","","","","","","","","","","","","","","","","","","","","","","","","","","","","","","","","","","","","","","","","","","","",""
"БрО8С12","","","","","","","","","","","","","","","","","","","","","","","","","","","","","","","","","","","","","","","","","","","","","","","","","","","","",""
"БрО8Ц4","","до 0.02","","","","до 0.05","","","","до 0.02","84 - 89","","","","до 0.3","","","","","Si + Al < 0.02 %","","","","","до 0.5","","","","","","","","","всего 1","4 - 6","7 - 9","","","до 0.3","","","","","","","","","","","","","",""
"БрОФ2-0.25","","","","до 0.2","","0.02 - 0.3","","","","","96.7 - 98.98","","","","до 0.05","","","","","","","","","","до 0.03","","","","","","","","","всего 0.3","до 0.3","1 - 2.5","","","","","","","","","","","","","","","","",""
"БрОФ4-0.25","","до 0.002","","до 0.2","","0.2 - 0.3","","","","до 0.002","95.25 - 96.2","","","","до 0.02","","","","","","","","","","до 0.02","","","до 0.002","","","","","","всего 0.1","до 0.3","3.5 - 4","","","до 0.002","","","","","","","","","","","","","",""
"БрОФ6.5-0.15","","до 0.002","","до 0.2","","0.1 - 0.25","","","","до 0.002","92.28 - 93.8","","","","до 0.05","","","","","","","","","","до 0.02","","","до 0.002","","","","","","всего 0.1","до 0.3","6 - 7","","","до 0.002","","","","","","","","","","","","","",""
"БрОФ6.5-0.4","","до 0.005","","до 0.2","","0.26 - 0.4","","","","до 0.002","92.15 - 93.64","","","","до 0.02","","","","","","","","","","до 0.02","","","до 0.002","","","","","","всего 0.1","до 0.3","6 - 7","","","до 0.002","","","","","","","","","","","","","",""
"БрОФ7-0.2","","до 0.005","","до 0.2","","0.1 - 0.25","","","","до 0.002","91.27 - 92.8","","","","до 0.05","","","","","","","","","","до 0.02","","","до 0.002","","","","","","всего 0.1","до 0.3","7 - 8","","","до 0.002","","","","","","","","","","","","","",""
"БрОФ8-0.3","","до 0.002","","до 0.2","","0.26 - 0.35","","","","до 0.002","90.85 - 92.15","","","","до 0.02","","","","","","","","","","до 0.02","","","до 0.002","","","","","","всего 0.1","до 0.3","7.5 - 8.5","","","до 0.002","","","","","","","","","","","","","",""
"БрОЦ4-3","","до 0.002","","до 0.3","","до 0.03","","","","до 0.002","92.2 - 93.8","","","","до 0.05","","","","","","","","","","до 0.02","","","до 0.002","","","","","","всего 0.2","2.7 - 3.3","3.5 - 4","","","до 0.002","","","","","","","","","","","","","",""
"БрОЦС3.5-7-5","","до 0.05","","","","до 0.1","","","","до 0.05","77.7 - 87","","","","до 0.4","","","","","","","","","","4 - 7","","","","","","","","","всего 1.3","6 - 9","3 - 5","","","до 0.5","","","","","","","","","","","","","",""
"БрОЦС3-12-5","","до 0.02","","","","до 0.05","","","","до 0.02","74.2 - 87","","","","до 0.4","","","","","Si + Al < 0.02 %","","","","","3 - 6","","","","","","","","","всего 1.3","8 - 15","2 - 3.5","","","до 0.5","","","","","","","","","","","","","",""
"БрОЦС4-4-17","","до 0.05","","","","до 0.1","","","","до 0.05","67.2 - 80.5","","","","до 0.4","","","","","","","","","","14 - 20","","","","","","","","","всего 1.3","2 - 6","3.5 - 5.5","","","до 0.5","","","","","","","","","","","","","",""
"БрОЦС4-4-2.5","","","","до 0.3","","до 0.03","","","","до 0.002","86 - 92.5","","","","до 0.05","","","","","","","","","","1.5 - 3.5","","","до 0.002","","","","","","всего 0.2","3 - 5","3 - 5","","","до 0.002","","","","","","","","","","","","","",""
"БрОЦС4-4-4","","","","до 0.3","","до 0.03","","","","до 0.002","85 - 90.5","","","","до 0.05","","","","","","","","","","3.5 - 4.5","","","до 0.002","","","","","","всего 0.2","3 - 5","3 - 5","","","до 0.002","","","","","","","","","","","","","",""
"БрОЦС5-5-6","","до 0.05","","","","до 0.1","","","","до 0.05","80.7 - 88","","","","до 0.4","","","","","","","","","","4 - 6","","","","","","","","","всего 1.3","4 - 6","4 - 6","","","до 0.5","","","","","","","","","","","","","",""
"БрОЦСН3-7-5-1","","до 0.02","","0.5 - 2","","до 0.05","","","","до 0.02","77.2 - 88","","","","до 0.4","","","","","Si + Al < 0.02 %","","","","","3 - 6","","","","","","","","","всего 1.3","6 - 9.5","2.5 - 4","","","до 0.5","","","","","","","","","","","","","",""
"БрС30","","до 0.02","","до 0.5","","до 0.1","","","","","68.1 - 73","","","","до 0.25","","","","","","","","","","27 - 31","","до 0.1","","","","","","","всего 0.9","до 0.1","до 0.1","","","до 0.3","","","","","","","","","","","","","",""
"БрС60Н2.5","","","","","","","","","","","","","","","","","","","","","","","","","","","","","","","","","","","","","","","","","","","","","","","","","","","","",""
"БрСр0.1","","","","","","","","","","","","","","","","","","","","","","","","","","","","","","","","","","","","","","","","","","","","","","","","","","","","",""
"БрСу3Н3Ц3С20Ф","","до 0.02","","3 - 4","","0.15 - 0.3","","","","до 0.02","64.8 - 72.85","","","","до 0.3","","","","","","","","","","18 - 22","","до 0.1","до 0.025","","","","","","всего 0.9","3 - 4","до 0.5","","","3 - 4","","","","","","","","","","","","","",""
"БрСу6Н2","","","","2 - 3","","","","","","","88.4 - 92.4","","","","","","","","","","","","","","","","","","","","","","","всего 1.3","0.4 - 1","","","","5.2 - 6.3","","","","","","","","","","","","","",""
"БрСу6С12Ф0.3","","","","","","","","","","","","","","","","","","","","","","","","","","","","","","","","","","","","","","","","","","","","","","","","","","","","",""
"БрСу6Ф1","","","","","","0.4 - 0.9","","","","","91.7 - 94.9","","","","","","","","","","","","","","","","","","","","","","","всего 1.2","","","","","4.7 - 6.2","","","","","","","","","","","","","",""
"БрХ","","","","","","","0.4 - 1","","","","98.5 - 99.6","","","","до 0.08","","","","","","","","","","","","","","","","","","","всего 0.5","до 0.3","","","","","","","","","","","","","","","","","",""
"БрХ0.7","","до 0.03","","","","до 0.005","0.4 - 1","","","","98.59 - 99.3","","","","до 0.06","","","","","","","","до 0.002","","до 0.005","","","","","","","","","всего 0.3","до 0.007","","","","","","","","","","","","","","","","","",""
"БрХ1","","","","","","","","","","","","","","","","","","","","","","","","","","","","","","","","","","","","","","","","","","","","","","","","","","","","",""
"БрХ1Цр","","","","до 0.03","","","0.4 - 1","","","","98.75 - 98.87","","","","","","","","","","0.03 - 0.08","","","","до 0.005","","до 0.01","до 0.002","","","","","","всего 0.1","до 0.01","до 0.01","","","","","","","","","","","","","","","","",""
"БрХВЦр","","","","","","","","","","","","","","","","","","","","","","","","","","","","","","","","","","","","","","","","","","","","","","","","","","","","",""
"БрХНб","","до 0.05","","","","до 0.01","0.3 - 0.5","","","","98.94 - 99.6","","","0.1 - 0.4","до 0.06","","","","","","","","до 0.02","","до 0.005","","","","","","","","","","до 0.015","","","","","","","","","","","","","","","","","",""
"БрХНТ","","до 0.03","","0.5 - 0.8","","до 0.005","0.15 - 0.35","","0.05 - 0.15","","98.31 - 98.6","","","","до 0.06","","","","","","","","до 0.002","","до 0.005","","","","","","","","","всего 0.2","до 0.025","","","","","","","","","","","","","","","","","",""
"БрХЦр","","","","до 0.03","","","0.4 - 1","","","","98.82 - 99.57","","","","","","","","","","0.03 - 0.08","","","","до 0.003","","до 0.01","до 0.002","","","","","","всего 0.1","до 0.01","до 0.01","","","","","","","","","","","","","","","","",""
"БрХЦр0.3-0.09","","до 0.05","","","","до 0.01","0.15 - 0.35","","","","99.35 - 99.78","","","","до 0.05","","","","","","0.07 - 0.15","","","","до 0.005","","","","","","","","","всего 0.15","до 0.015","","","","","","","","","","","","","","","","","",""
"БрХЦр0.6-0.05","","","","до 0.03","","","0.4 - 1","","","","98.82 - 99.57","","","","","","","","","","0.03 - 0.08","","","","до 0.003","","до 0.01","до 0.002","","","","","","всего 0.1","до 0.01","до 0.01","","","","","","","","","","","","","","","","",""
"БрЦр0.2","","","","","","","","","","","99.7 - 99.9","","","","","","","","","","0.1 - 0.3","","","","","","","","","","","","","","","","","","","","","","","","","","","","","","","",""
"БрЦр0.3","","","","","","","","","","","99.5 - 99.8","","","","","","","","","","0.2 - 0.5","","","","","","","","","","","","","","","","","","","","","","","","","","","","","","","",""
"БрЦр0.4","","","","","","","","","","","99.4 - 99.7","","","","до 0.03","","","","","","0.3 - 0.5","","","","","","","","","","","","","всего 0.1","","","","","","","","","","","","","","","","","","",""
"БрЦр0.7","","","","","","","","","","","99.1 - 99.4","","","","","","","","","","0.6 - 0.8","","","","","","","","","","","","","всего 0.1","","","","","","","","","","","","","","","","","","",""
"ВБр3","","0.6 - 1","0.4 - 1","16 - 18","до 0.01","до 0.002","0.8 - 1.3","","0.5 - 1","3 - 3.5","72.5 - 76.97","","","","1.2 - 1.6","","","","","","","","","","до 0.002","","до 0.01","до 0.002","","","","","","всего 0.031","","","","","до 0.005","","","","","","","","","","","","","",""
"МК","","","","","","","","","","","98.8 - 99.1","","","","","","","","","","","","","","","","","","","","","","","","","","","","","","","","","","","","","","","","","","0.9 - 1.2"
"МКБ","","","","","","","","","","","","","","","","","","","","","","","","","","","","","","","","","","","","","","","","","","","","","","","","","","","","",""
"МКБ2.5-0.5","","","","","","","","","","","96.6 - 97.3","","","","","","","","","","","","","2.3 - 2.7","","","","","","","","","","","","","","","","","","","","0.4 - 0.7","","","","","","","","",""
"МЦр0.3","","","","","","","","","","","99.5 - 99.8","","","","","","","","","","0.2 - 0.5","","","","","","","","","","","","","","","","","","","","","","","","","","","","","","","",""
"Cu","","","","","","","","","","","","","","","","","","","","","","","","","","","","","","","","","","","","","","","","","","","","","","","","","","","","",""
